Repository: yopie555/caca

# Biodegradable Film ANOVA

## Excel to CSV & Factorial ANOVA Automation

Project ini bertujuan untuk mengotomatisasi pemrosesan data penelitian biodegradable film, mulai dari pembacaan file Excel mentah (seringkali dalam format non-tidy yang diekspor dari alat/template), konversi ke CSV bersih, pembersihan data (preprocessing), uji asumsi, analisis Factorial ANOVA, uji post-hoc Tukey, hingga pembuatan visualisasi dan laporan statistik otomatis berformat HTML.

### Desain Eksperimen
Penelitian ini dirancang menggunakan Rancangan Acak Lengkap (RAL) faktorial dengan 3 faktor utama:
* **Faktor A (CMC):** 1g, 2g, 3g (3 level)
* **Faktor B (PVA):** 0g, 1g, 2g, 3g (4 level)
* **Faktor C (Plasticizer):** Sorbitol, Gliserol (2 level)

**Total kombinasi:** 3 × 4 × 2 = 24 kombinasi.
**Ulangan:** 3 kali.
**Total observasi yang diharapkan:** 72.

> **Catatan Formulasi (A-L):** Kode formulasi (A-L) digunakan sebagai identifier untuk kombinasi (CMC × PVA). Program secara otomatis akan memetakan kode ini ke dalam nilai CMC dan PVA jika nilai numeriknya tidak tersedia.

### Struktur Data (Format Input)
Program mendukung format input **.xls**, **.xlsx**, dan **.csv**. Program dapat menangani format *tidy* maupun *non-tidy*:

1. **Format Tidy:** Data memiliki satu baris header (mis. CMC, PVA, Plasticizer, Replicate, FTL, dll) dan satu baris untuk setiap observasi.
2. **Format Non-Tidy:** Data terbagi dalam beberapa blok atau sheet berdasarkan Plasticizer (mis. sheet "FTL Kimia Sorbitol"). Program akan mendeteksi baris judul blok atau sheet untuk menandai data berikutnya dengan Plasticizer yang sesuai secara otomatis.

### Instalasi & Penggunaan

1. **Persyaratan:** Python 3.8+
2. **Instal dependencies:**
   ```bash
   pip install -r requirements.txt
   ```
3. **Jalankan analisis:**
   Letakkan file data mentah (misal: `pengujian.xlsx`) di dalam folder `data/` dan jalankan:
   ```bash
   python main.py
   ```
   Atau Anda dapat merujuk file secara spesifik:
   ```bash
   python main.py --input "data/pengujian.xlsx" --alpha 0.05
   ```
4. **Hanya Konversi & Preprocessing:**
   Jika Anda hanya ingin merapikan data tanpa menjalankan analisis statistik:
   ```bash
   python main.py --input "data/pengujian.xlsx" --convert-only
   ```

### Alur Analisis
1. **Excel Converter:** Membaca data dan memisahkan ke raw CSV per sheet.
2. **Preprocessing:** Merapikan nama kolom, mengisi nilai formulasi (forward fill), menambahkan nilai CMC dan PVA jika hilang, mendeteksi plasticizer, dan menghapus baris tak valid.
3. **Validasi:** Mengecek keseimbangan desain (3 ulangan), duplikasi, dan konsistensi FTL vs Kelarutan (Kelarutan = 100 - FTL).
4. **Descriptive Statistics:** N, Mean, SD, SE, 95% CI.
5. **Assumption Testing:** Uji Normalitas (Shapiro-Wilk) dan Homogenitas Varians (Levene's Test).
6. **Factorial ANOVA:** Menggunakan model `Response ~ C(CMC) * C(PVA) * C(Plasticizer)`. Program memilih secara otomatis antara Type II (desain seimbang) dan Type III (tidak seimbang).
7. **Post-Hoc (Tukey HSD):** Hanya dilakukan pada faktor utama yang signifikan.
8. **Simple Effects / Interaction:** Dilakukan jika efek interaksi signifikan.
9. **Visualisasi:** Plot rata-rata, plot interaksi, dan diagnostik residual (Q-Q plot & Residual plot).
10. **HTML Report:** Menghasilkan `output/report/statistical_report.html` yang merangkum hasil keseluruhan dan menginterpretasikannya.

### Keterbatasan
- Interpretasi Signifikansi (p-value): Signifikansi statistik tidak berarti optimasi terbaik secara praktis. Untuk mencari formulasi optimum, disarankan menggunakan metode optimasi lanjutan seperti RSM (Response Surface Methodology).
- Data yang Kosong (Missing Values): Observasi di mana semua respons kosong akan dibuang. Missing value pada satu respons tidak menghilangkan observasi untuk respons lainnya. Tidak ada pengisian (imputation) data otomatis.
- Imputasi Rata-Rata: Program menggunakan observasi individu. Jika baris rata-rata ditemukan dalam raw data, baris tersebut akan diabaikan (karena tidak merepresentasikan replikasi independen).

### Output
Semua hasil disimpan di dalam folder `output/`. Hasil terpenting termasuk:
- `output/cleaned_dataset.csv`: Data mentah yang siap dianalisis di program lain.
- `output/report/statistical_report.html`: Laporan eksekutif beserta grafik dan narasi interpretatif.
- `output/anova/`: Menyimpan p-value, tabel ANOVA, asumsí, dan simple effects.
- `output/plots/`: Semua grafik beresolusi 300 DPI.

File: biodegradable-film-anova/output/anova/outliers/Elongasi_outliers_flagged.csv
Formulation,Replicate,CMC,PVA,Plasticizer,source_file,source_sheet,source_block,source_row,Elongasi,Standardized_Resid,Studentized_Resid,Leverage,Cooks_D,Flagged_Outlier
B,1,1,1,Sorbitol,pengujian (ANOVA)_UTS_&_elong,UTS & elong,Sorbitol,3,16.666666666666664,-1.305121483555734,-1.3156794450725415,0.12500000000000003,0.04055576397235049,False
B,2,1,1,Sorbitol,pengujian (ANOVA)_UTS_&_elong,UTS & elong,Sorbitol,4,34.22222222222222,-0.988129440237084,-0.9878645460924871,0.12499999999999997,0.02324761406341078,False
B,3,1,1,Sorbitol,pengujian (ANOVA)_UTS_&_elong,UTS & elong,Sorbitol,5,37.0,-0.9379724713575509,-0.9366938241118894,0.12499999999999994,0.020947437072014078,False
C,1,1,2,Sorbitol,pengujian (ANOVA)_UTS_&_elong,UTS & elong,Sorbitol,6,56.666666666666664,-0.44838824003245065,-0.4443719571070573,0.1111111111111111,0.004188583620820804,False
C,2,1,2,Sorbitol,pengujian (ANOVA)_UTS_&_elong,UTS & elong,Sorbitol,7,69.55555555555556,-0.2174852528930819,-0.2151682860214255,0.11111111111111109,0.0009854132338743288,False
C,3,1,2,Sorbitol,pengujian (ANOVA)_UTS_&_elong,UTS & elong,Sorbitol,8,34.44444444444444,-0.8464968385486036,-0.843783421974393,0.11111111111111106,0.014928268701516256,False
D,1,1,3,Sorbitol,pengujian (ANOVA)_UTS_&_elong,UTS & elong,Sorbitol,9,114.55555555555554,-1.0254245364372525,-1.0260251173914243,0.1111111111111111,0.021906155831824047,False
D,2,1,3,Sorbitol,pengujian (ANOVA)_UTS_&_elong,UTS & elong,Sorbitol,10,207.33333333333331,0.636678862367686,0.6324197709382234,0.1111111111111111,0.008444999453871059,False
D,3,1,3,Sorbitol,pengujian (ANOVA)_UTS_&_elong,UTS & elong,Sorbitol,11,276.3333333333333,1.872806060760341,1.9285630114220573,0.1111111111111111,0.07307088627543054,False
G,1,2,2,Sorbitol,pengujian (ANOVA)_UTS_&_elong,UTS & elong,Sorbitol,12,71.11111111111111,0.30970999450354947,0.3065763565517468,0.12499999999999997,0.0022838162070330623,False
G,2,2,2,Sorbitol,pengujian (ANOVA)_UTS_&_elong,UTS & elong,Sorbitol,13,61.77777777777778,0.14118257906831763,0.13963599952455924,0.12499999999999997,0.000474583824580518,False
G,3,2,2,Sorbitol,pengujian (ANOVA)_UTS_&_elong,UTS & elong,Sorbitol,14,54.77777777777777,0.0147870174918937,0.014621829757527766,0.12499999999999997,5.206092531085006e-06,False
H,1,2,3,Sorbitol,pengujian (ANOVA)_UTS_&_elong,UTS & elong,Sorbitol,15,114.0,-0.5427355565868291,-0.5384364290261886,0.12499999999999994,0.007013378199609884,False
H,2,2,3,Sorbitol,pengujian (ANOVA)_UTS_&_elong,UTS & elong,Sorbitol,16,170.66666666666666,0.4804666085556492,0.4763214237065759,0.12499999999999994,0.005496384808023032,False
H,3,2,3,Sorbitol,pengujian (ANOVA)_UTS_&_elong,UTS & elong,Sorbitol,17,134.77777777777777,-0.1675614293679204,-0.16574088925532726,0.12499999999999994,0.0006684960145671563,False
J,1,3,1,Sorbitol,pengujian (ANOVA)_UTS_&_elong,UTS & elong,Sorbitol,18,104.55555555555556,1.2118666747500884,1.2183721630152775,0.125,0.03496716279451991,False
J,2,3,1,Sorbitol,pengujian (ANOVA)_UTS_&_elong,UTS & elong,Sorbitol,19,40.77777777777778,0.06026266927600476,0.0595917268622353,0.125,8.64664121016459e-05,False
J,3,3,1,Sorbitol,pengujian (ANOVA)_UTS_&_elong,UTS & elong,Sorbitol,20,70.77777777777779,0.601957933174964,0.597642997948422,0.125,0.008627460793149392,False
K,1,3,2,Sorbitol,pengujian (ANOVA)_UTS_&_elong,UTS & elong,Sorbitol,21,55.77777777777778,0.4584146788098979,0.45435469579285337,0.11111111111111112,0.004378000369757956,False
K,2,3,2,Sorbitol,pengujian (ANOVA)_UTS_&_elong,UTS & elong,Sorbitol,22,81.44444444444444,0.9182301100960545,0.9165977960384419,0.11111111111111112,0.01756555281431276,False
K,3,3,2,Sorbitol,pengujian (ANOVA)_UTS_&_elong,UTS & elong,Sorbitol,23,63.33333333333333,0.5937716023053897,0.58945072096995,0.11111111111111112,0.007345098243839792,False
L,1,3,3,Sorbitol,pengujian (ANOVA)_UTS_&_elong,UTS & elong,Sorbitol,24,66.11111111111111,-0.9705740184194713,-0.9699351069223661,0.11111111111111112,0.01962529010897751,False
L,2,3,3,Sorbitol,pengujian (ANOVA)_UTS_&_elong,UTS & elong,Sorbitol,25,105.88888888888889,-0.2579596270755576,-0.2552661116982252,0.11111111111111112,0.0013863160250200159,False
L,3,3,3,Sorbitol,pengujian (ANOVA)_UTS_&_elong,UTS & elong,Sorbitol,26,142.55555555555557,0.3989195604760951,0.39516155707686473,0.11111111111111112,0.00331535032771752,False
B,1,1,1,Gliserol,pengujian (ANOVA)_UTS_&_elong,UTS & elong,Gliserol,31,38.0,-1.0882484619294166,-1.0905345951986574,0.11265432098765432,0.02505877802524553,False
B,2,1,1,Gliserol,pengujian (ANOVA)_UTS_&_elong,UTS & elong,Gliserol,32,46.333333333333336,-0.9388279758581944,-0.9375652223571245,0.11265432098765432,0.018649870052910612,False
B,3,1,1,Gliserol,pengujian (ANOVA)_UTS_&_elong,UTS & elong,Gliserol,33,31.444444444444446,-1.2057925776387777,-1.2120610350272243,0.11265432098765432,0.030764437403211605,False
C,1,1,2,Gliserol,pengujian (ANOVA)_UTS_&_elong,UTS & elong,Gliserol,34,88.88888888888889,-0.04589296781746121,-0.045381243149285516,0.11728395061728393,4.6640006301627115e-05,False
C,2,1,2,Gliserol,pengujian (ANOVA)_UTS_&_elong,UTS & elong,Gliserol,35,84.0,-0.1337825633582641,-0.13231405433687182,0.11728395061728393,0.0003963376584096165,False
C,3,1,2,Gliserol,pengujian (ANOVA)_UTS_&_elong,UTS & elong,Gliserol,36,90.0,-0.025918059740005932,-0.025628654679926265,0.11728395061728393,1.4875490201682759e-05,False
D,1,1,3,Gliserol,pengujian (ANOVA)_UTS_&_elong,UTS & elong,Gliserol,37,366.55555555555554,3.3260934590800626,3.7872450587313997,0.11728395061728397,0.24498258306779533,True
D,2,1,3,Gliserol,pengujian (ANOVA)_UTS_&_elong,UTS & elong,Gliserol,38,227.22222222222223,0.8212399861671785,0.8182184831524142,0.11728395061728397,0.014935043336500567,False
D,3,1,3,Gliserol,pengujian (ANOVA)_UTS_&_elong,UTS & elong,Gliserol,39,323.11111111111114,2.545074553251564,2.72000108085662,0.11728395061728397,0.14343902698200972,True
F,1,2,1,Gliserol,pengujian (ANOVA)_UTS_&_elong,UTS & elong,Gliserol,40,128.66666666666666,1.0485438720329412,1.0497307895576167,0.13580246913580243,0.028794968493705136,False
F,2,2,1,Gliserol,pengujian (ANOVA)_UTS_&_elong,UTS & elong,Gliserol,41,161.11111111111111,1.638027356174585,1.670285606601543,0.13580246913580243,0.0702725471793793,False
F,3,2,1,Gliserol,pengujian (ANOVA)_UTS_&_elong,UTS & elong,Gliserol,42,128.66666666666666,1.0485438720329412,1.0497307895576167,0.13580246913580243,0.028794968493705136,False
G,1,2,2,Gliserol,pengujian (ANOVA)_UTS_&_elong,UTS & elong,Gliserol,43,42.55555555555555,-0.3792205850610853,-0.37558396494673657,0.11265432098765431,0.003042899248054273,False
G,2,2,2,Gliserol,pengujian (ANOVA)_UTS_&_elong,UTS & elong,Gliserol,44,56.99999999999999,-0.12022507587096733,-0.11890083386989402,0.11265432098765431,0.0003058397180803272,False
G,3,2,2,Gliserol,pengujian (ANOVA)_UTS_&_elong,UTS & elong,Gliserol,45,51.11111111111111,-0.2258155526946308,-0.22341901647986276,0.11265432098765431,0.0010789752058640739,False
H,1,2,3,Gliserol,pengujian (ANOVA)_UTS_&_elong,UTS & elong,Gliserol,46,113.33333333333331,-0.7256547490632517,-0.7217820723292964,0.11265432098765431,0.011142017821210928,False
H,2,2,3,Gliserol,pengujian (ANOVA)_UTS_&_elong,UTS & elong,Gliserol,47,72.88888888888889,-1.450842174795582,-1.469409642307562,0.11265432098765431,0.04453937396524258,False
H,3,2,3,Gliserol,pengujian (ANOVA)_UTS_&_elong,UTS & elong,Gliserol,48,97.0,-1.0185189017628462,-1.0189518253990069,0.11265432098765431,0.021950375358584982,False
J,1,3,1,Gliserol,pengujian (ANOVA)_UTS_&_elong,UTS & elong,Gliserol,49,63.66666666666666,0.295495920931633,0.29247808640423556,0.1126543209876543,0.001847594860280601,False
J,2,3,1,Gliserol,pengujian (ANOVA)_UTS_&_elong,UTS & elong,Gliserol,50,36.666666666666664,-0.18862645393912597,-0.18659261038322414,0.1126543209876543,0.00075285088584707,False
J,3,3,1,Gliserol,pengujian (ANOVA)_UTS_&_elong,UTS & elong,Gliserol,51,91.11111111111111,0.7875873883928576,0.7842109109666527,0.1126543209876543,0.013125059213898598,False
K,1,3,2,Gliserol,pengujian (ANOVA)_UTS_&_elong,UTS & elong,Gliserol,52,45.55555555555556,0.10103357826337636,0.09991600913368667,0.11728395061728394,0.00022604649743279034,False
K,2,3,2,Gliserol,pengujian (ANOVA)_UTS_&_elong,UTS & elong,Gliserol,53,28.88888888888889,-0.19859004289845195,-0.19645719651755414,0.11728395061728394,0.0008733357781232758,False
K,3,3,2,Gliserol,pengujian (ANOVA)_UTS_&_elong,UTS & elong,Gliserol,54,45.888888888888886,0.10702605068661285,0.1058436632619967,0.11728395061728394,0.00025365610138216205,False
L,1,3,3,Gliserol,pengujian (ANOVA)_UTS_&_elong,UTS & elong,Gliserol,55,53.0,-1.3848776392762092,-1.3995526434891035,0.11728395061728393,0.04247067067549845,False
L,2,3,3,Gliserol,pengujian (ANOVA)_UTS_&_elong,UTS & elong,Gliserol,56,53.666666666666664,-1.372892694429736,-1.3869087967163611,0.11728395061728393,0.04173875601159936,False
L,3,3,3,Gliserol,pengujian (ANOVA)_UTS_&_elong,UTS & elong,Gliserol,57,65.55555555555556,-1.1591611780009652,-1.1637145853462423,0.11728395061728393,0.029754589854437196,False

File: biodegradable-film-anova/output/anova/outliers/FTL_outliers_flagged.csv
Formulation,Replicate,CMC,PVA,Plasticizer,source_file,source_sheet,source_block,source_row,FTL,Standardized_Resid,Studentized_Resid,Leverage,Cooks_D,Flagged_Outlier
A,1.0,1.0,0.0,Sorbitol,pengujian (ANOVA)_Kelarutan_Matriks,Kelarutan Matriks,Sorbitol,4,14.999999999999991,0.31312209420580966,0.31016016905925203,0.3333333333333333,0.0020426134558298318,False
A,2.0,1.0,0.0,Sorbitol,pengujian (ANOVA)_Kelarutan_Matriks,Kelarutan Matriks,Sorbitol,5,14.799999999999969,-1.5656104710291654,-1.5903542431501567,0.3333333333333335,0.051065336395753474,False
A,3.0,1.0,0.0,Sorbitol,pengujian (ANOVA)_Kelarutan_Matriks,Kelarutan Matriks,Sorbitol,6,15.1,1.2524883768232715,1.2601357668341795,0.3333333333333331,0.032681815293278994,False
B,1.0,1.0,1.0,Sorbitol,pengujian (ANOVA)_Kelarutan_Matriks,Kelarutan Matriks,Sorbitol,7,6.35,1.5656104710290488,1.5903542431500295,0.3333333333333338,0.051065336395745946,False
B,2.0,1.0,1.0,Sorbitol,pengujian (ANOVA)_Kelarutan_Matriks,Kelarutan Matriks,Sorbitol,8,5.949999999999999,-2.191854659440484,-2.2863360072366716,0.3333333333333336,0.10008805933564513,True
B,3.0,1.0,1.0,Sorbitol,pengujian (ANOVA)_Kelarutan_Matriks,Kelarutan Matriks,Sorbitol,9,6.25,0.6262441884116695,0.6222336561863294,0.33333333333333354,0.008170453823320645,False
C,1.0,1.0,2.0,Sorbitol,pengujian (ANOVA)_Kelarutan_Matriks,Kelarutan Matriks,Sorbitol,10,2.7666666666666657,0.10437403140200191,0.10329280166917296,0.33333333333333337,0.0002269570506480434,False
C,2.0,1.0,2.0,Sorbitol,pengujian (ANOVA)_Kelarutan_Matriks,Kelarutan Matriks,Sorbitol,11,2.8333333333333393,0.7306182198136546,0.7270214232221325,0.33333333333333315,0.011120895481743193,False
C,3.0,1.0,2.0,Sorbitol,pengujian (ANOVA)_Kelarutan_Matriks,Kelarutan Matriks,Sorbitol,12,2.6666666666666687,-0.8349922512153521,-0.8323155435306233,0.3333333333333335,0.014525251241451714,False
D,1.0,1.0,3.0,Sorbitol,pengujian (ANOVA)_Kelarutan_Matriks,Kelarutan Matriks,Sorbitol,13,2.950000000000003,-0.23484157065429886,-0.23251604422926397,0.3333333333333336,0.0011489700689037107,False
D,2.0,1.0,3.0,Sorbitol,pengujian (ANOVA)_Kelarutan_Matriks,Kelarutan Matriks,Sorbitol,14,2.9999999999999973,0.23484157065434058,0.23251604422930527,0.3333333333333335,0.0011489700689041183,False
D,3.0,1.0,3.0,Sorbitol,pengujian (ANOVA)_Kelarutan_Matriks,Kelarutan Matriks,Sorbitol,15,2.9749999999999996,1.6686497208293758e-14,1.6511764673806945e-14,0.3333333333333335,5.8008164392165746e-30,False
E,1.0,2.0,0.0,Sorbitol,pengujian (ANOVA)_Kelarutan_Matriks,Kelarutan Matriks,Sorbitol,16,9.099999999999998,0.4696831413090983,0.46583655498506965,0.3333333333333333,0.004595880275624632,False
E,2.0,2.0,0.0,Sorbitol,pengujian (ANOVA)_Kelarutan_Matriks,Kelarutan Matriks,Sorbitol,17,8.800000000000008,-2.348415706542955,-2.4700536250499914,0.33333333333333315,0.11489700689036755,True
E,3.0,2.0,0.0,Sorbitol,pengujian (ANOVA)_Kelarutan_Matriks,Kelarutan Matriks,Sorbitol,18,9.249999999999991,1.8787325652351083,1.9314281214944284,0.33333333333333337,0.07353408440989356,True
F,1.0,2.0,1.0,Sorbitol,pengujian (ANOVA)_Kelarutan_Matriks,Kelarutan Matriks,Sorbitol,19,8.933333333333334,0.31312209420644377,0.31016016905988003,0.33333333333333354,0.002042613455838107,False
F,2.0,2.0,1.0,Sorbitol,pengujian (ANOVA)_Kelarutan_Matriks,Kelarutan Matriks,Sorbitol,20,8.833333333333337,-0.626244188410902,-0.6222336561855663,0.33333333333333376,0.008170453823300625,False
F,3.0,2.0,1.0,Sorbitol,pengujian (ANOVA)_Kelarutan_Matriks,Kelarutan Matriks,Sorbitol,21,8.933333333333326,0.313122094206377,0.3101601690598138,0.3333333333333336,0.002042613455837236,False
G,1.0,2.0,2.0,Sorbitol,pengujian (ANOVA)_Kelarutan_Matriks,Kelarutan Matriks,Sorbitol,22,3.775,0.2348415706546577,0.23251604422961922,0.333333333333334,0.0011489700689072237,False
G,2.0,2.0,2.0,Sorbitol,pengujian (ANOVA)_Kelarutan_Matriks,Kelarutan Matriks,Sorbitol,23,3.8250000000000006,0.7045247119633558,0.7007799907141515,0.333333333333334,0.010340730620146892,False
G,3.0,2.0,2.0,Sorbitol,pengujian (ANOVA)_Kelarutan_Matriks,Kelarutan Matriks,Sorbitol,24,3.650000000000003,-0.9393662826170415,-0.9381933659697487,0.33333333333333404,0.018383521102453376,False
H,1.0,2.0,3.0,Sorbitol,pengujian (ANOVA)_Kelarutan_Matriks,Kelarutan Matriks,Sorbitol,25,2.8600000000000003,5.256246620612534e-13,5.201205872249187e-13,0.33333333333333376,5.755860111812653e-27,False
H,2.0,2.0,3.0,Sorbitol,pengujian (ANOVA)_Kelarutan_Matriks,Kelarutan Matriks,Sorbitol,26,2.9000000000000004,0.3757465130474789,0.37235991234876975,0.33333333333333376,0.002941363376402906,False
H,3.0,2.0,3.0,Sorbitol,pengujian (ANOVA)_Kelarutan_Matriks,Kelarutan Matriks,Sorbitol,27,2.8200000000000047,-0.37574651304638595,-0.3723599123476866,0.33333333333333376,0.0029413633763857947,False
I,1.0,3.0,0.0,Sorbitol,pengujian (ANOVA)_Kelarutan_Matriks,Kelarutan Matriks,Sorbitol,28,13.76666666666666,3.170434469575814e-13,3.1372352880233184e-13,0.3333333333333334,2.0940947345571827e-27,False
I,2.0,3.0,0.0,Sorbitol,pengujian (ANOVA)_Kelarutan_Matriks,Kelarutan Matriks,Sorbitol,29,13.800000000000004,0.3131220942062102,0.31016016905964866,0.3333333333333334,0.0020426134558350585,False
I,3.0,3.0,0.0,Sorbitol,pengujian (ANOVA)_Kelarutan_Matriks,Kelarutan Matriks,Sorbitol,30,13.73333333333333,-0.3131220942054426,-0.31016016905888827,0.3333333333333334,0.0020426134558250444,False
J,1.0,3.0,1.0,Sorbitol,pengujian (ANOVA)_Kelarutan_Matriks,Kelarutan Matriks,Sorbitol,31,9.949999999999992,0.31312209420626025,0.3101601690596982,0.33333333333333365,0.0020426134558357138,False
J,2.0,3.0,1.0,Sorbitol,pengujian (ANOVA)_Kelarutan_Matriks,Kelarutan Matriks,Sorbitol,32,9.849999999999998,-0.6262441884110689,-0.6222336561857325,0.33333333333333365,0.008170453823304977,False
J,3.0,3.0,1.0,Sorbitol,pengujian (ANOVA)_Kelarutan_Matriks,Kelarutan Matriks,Sorbitol,33,9.949999999999998,0.3131220942063104,0.31016016905974786,0.33333333333333365,0.0020426134558363678,False
K,1.0,3.0,2.0,Sorbitol,pengujian (ANOVA)_Kelarutan_Matriks,Kelarutan Matriks,Sorbitol,34,4.019999999999997,0.12524883768291295,0.12395755283205588,0.33333333333333387,0.0003268181529358482,False
K,2.0,3.0,2.0,Sorbitol,pengujian (ANOVA)_Kelarutan_Matriks,Kelarutan Matriks,Sorbitol,35,4.019999999999997,0.12524883768291295,0.12395755283205588,0.33333333333333387,0.0003268181529358482,False
K,3.0,3.0,2.0,Sorbitol,pengujian (ANOVA)_Kelarutan_Matriks,Kelarutan Matriks,Sorbitol,36,3.979999999999997,-0.25049767536404044,-0.24803676963151486,0.33333333333333387,0.0013072726117247574,False
L,1.0,3.0,3.0,Sorbitol,pengujian (ANOVA)_Kelarutan_Matriks,Kelarutan Matriks,Sorbitol,37,3.4499999999999975,0.31312209420609344,0.310160169059533,0.333333333333334,0.0020426134558335406,False
L,2.0,3.0,3.0,Sorbitol,pengujian (ANOVA)_Kelarutan_Matriks,Kelarutan Matriks,Sorbitol,38,3.4999999999999996,0.782805235514804,0.7796004002912497,0.333333333333334,0.012766334098945615,False
L,3.0,3.0,3.0,Sorbitol,pengujian (ANOVA)_Kelarutan_Matriks,Kelarutan Matriks,Sorbitol,39,3.300000000000003,-1.0959273297199295,-1.0982789575362684,0.333333333333334,0.02502201483389705,False
A,1.0,1.0,0.0,Gliserol,pengujian (ANOVA)_Kelarutan_Matriks,Kelarutan Matriks,Gliserol,44,14.399999999999991,0.6262441884112859,0.6222336561859466,0.33333333333333404,0.008170453823310655,False
A,2.0,1.0,0.0,Gliserol,pengujian (ANOVA)_Kelarutan_Matriks,Kelarutan Matriks,Gliserol,45,13.900000000000023,-4.070587224675328,-4.977732971181407,0.33333333333333404,0.3452016740352092,True
A,3.0,1.0,0.0,Gliserol,pengujian (ANOVA)_Kelarutan_Matriks,Kelarutan Matriks,Gliserol,46,14.700000000000024,3.4443430362637413,3.9280976671973393,0.33333333333333404,0.24715622815538676,True
B,1.0,1.0,1.0,Gliserol,pengujian (ANOVA)_Kelarutan_Matriks,Kelarutan Matriks,Gliserol,47,8.200000000000006,0.31312209420597653,0.3101601690594173,0.33333333333333337,0.0020426134558320097,False
B,2.0,1.0,1.0,Gliserol,pengujian (ANOVA)_Kelarutan_Matriks,Kelarutan Matriks,Gliserol,48,8.299999999999997,1.252488376823272,1.2601357668341746,0.33333333333333337,0.03268181529327906,False
B,3.0,1.0,1.0,Gliserol,pengujian (ANOVA)_Kelarutan_Matriks,Kelarutan Matriks,Gliserol,49,7.9999999999999964,-1.5656104710288814,-1.590354243149861,0.33333333333333337,0.05106533639573493,False
C,1.0,1.0,2.0,Gliserol,pengujian (ANOVA)_Kelarutan_Matriks,Kelarutan Matriks,Gliserol,50,4.799999999999996,-0.8349922512153226,-0.832315543530594,0.333333333333333,0.014525251241450654,False
C,2.0,1.0,2.0,Gliserol,pengujian (ANOVA)_Kelarutan_Matriks,Kelarutan Matriks,Gliserol,51,4.899999999999993,0.10437403140203108,0.10329280166920182,0.333333333333333,0.0002269570506481699,False
C,3.0,1.0,2.0,Gliserol,pengujian (ANOVA)_Kelarutan_Matriks,Kelarutan Matriks,Gliserol,52,4.966666666666667,0.7306182198136836,0.7270214232221616,0.333333333333333,0.01112089548174407,False
D,1.0,1.0,3.0,Gliserol,pengujian (ANOVA)_Kelarutan_Matriks,Kelarutan Matriks,Gliserol,53,2.200000000000002,-0.3914026177571286,-0.387923588073926,0.3333333333333333,0.0031915835247319354,False
D,2.0,1.0,3.0,Gliserol,pengujian (ANOVA)_Kelarutan_Matriks,Kelarutan Matriks,Gliserol,54,2.1999999999999966,-0.3914026177571786,-0.38792358807397576,0.3333333333333333,0.003191583524732751,False
D,3.0,1.0,3.0,Gliserol,pengujian (ANOVA)_Kelarutan_Matriks,Kelarutan Matriks,Gliserol,55,2.3249999999999993,0.7828052355145743,0.7796004002910208,0.3333333333333333,0.012766334098938082,False
E,1.0,2.0,0.0,Gliserol,pengujian (ANOVA)_Kelarutan_Matriks,Kelarutan Matriks,Gliserol,56,4.600000000000004,0.3131220942059847,0.3101601690594253,0.33333333333333254,0.0020426134558321086,False
E,2.0,2.0,0.0,Gliserol,pengujian (ANOVA)_Kelarutan_Matriks,Kelarutan Matriks,Gliserol,57,4.649999999999999,0.7828052355146239,0.7796004002910701,0.33333333333333254,0.01276633409893966,False
E,3.0,2.0,0.0,Gliserol,pengujian (ANOVA)_Kelarutan_Matriks,Kelarutan Matriks,Gliserol,58,4.449999999999998,-1.0959273297201413,-1.0982789575364817,0.33333333333333254,0.025022014833906564,False
F,1.0,2.0,1.0,Gliserol,pengujian (ANOVA)_Kelarutan_Matriks,Kelarutan Matriks,Gliserol,59,9.933333333333326,0.20874806280416228,0.20665598434316515,0.333333333333333,0.0009078282025935503,False
F,2.0,2.0,1.0,Gliserol,pengujian (ANOVA)_Kelarutan_Matriks,Kelarutan Matriks,Gliserol,60,10.033333333333331,1.148114345421591,1.1520202681511131,0.333333333333333,0.027461803128392637,False
F,3.0,2.0,1.0,Gliserol,pengujian (ANOVA)_Kelarutan_Matriks,Kelarutan Matriks,Gliserol,61,9.766666666666664,-1.3568624082247687,-1.3691685013230876,0.333333333333333,0.03835574155944825,False
G,1.0,2.0,2.0,Gliserol,pengujian (ANOVA)_Kelarutan_Matriks,Kelarutan Matriks,Gliserol,62,5.450000000000005,-0.15656104710265448,-0.15496119001234557,0.333333333333333,0.000510653363955824,False
G,2.0,2.0,2.0,Gliserol,pengujian (ANOVA)_Kelarutan_Matriks,Kelarutan Matriks,Gliserol,63,5.499999999999994,0.3131220942059347,0.31016016905937566,0.333333333333333,0.00204261345583146,False
G,3.0,2.0,2.0,Gliserol,pengujian (ANOVA)_Kelarutan_Matriks,Kelarutan Matriks,Gliserol,64,5.449999999999999,-0.15656104710270455,-0.15496119001239514,0.333333333333333,0.0005106533639561507,False
H,1.0,2.0,3.0,Gliserol,pengujian (ANOVA)_Kelarutan_Matriks,Kelarutan Matriks,Gliserol,65,2.34,0.06262441884151901,0.06197117940885785,0.3333333333333331,8.170453823412493e-05,False
H,2.0,2.0,3.0,Gliserol,pengujian (ANOVA)_Kelarutan_Matriks,Kelarutan Matriks,Gliserol,66,2.2799999999999976,-0.5009953507289315,-0.4970504457530367,0.3333333333333331,0.005229090446916767,False
H,3.0,2.0,3.0,Gliserol,pengujian (ANOVA)_Kelarutan_Matriks,Kelarutan Matriks,Gliserol,67,2.38,0.43837093188847215,0.43465147488916295,0.3333333333333331,0.004003522373432652,False
I,1.0,3.0,0.0,Gliserol,pengujian (ANOVA)_Kelarutan_Matriks,Kelarutan Matriks,Gliserol,68,13.233333333333327,0.4174961256078739,0.41387645883588536,0.3333333333333326,0.003631312810366355,False
I,2.0,3.0,0.0,Gliserol,pengujian (ANOVA)_Kelarutan_Matriks,Kelarutan Matriks,Gliserol,69,13.233333333333333,0.41749612560792393,0.41387645883593516,0.3333333333333326,0.0036313128103672254,False
I,3.0,3.0,0.0,Gliserol,pengujian (ANOVA)_Kelarutan_Matriks,Kelarutan Matriks,Gliserol,70,13.1,-0.8349922512152473,-0.8323155435305185,0.3333333333333326,0.014525251241448009,False
J,1.0,3.0,1.0,Gliserol,pengujian (ANOVA)_Kelarutan_Matriks,Kelarutan Matriks,Gliserol,71,8.375000000000005,0.23484157065458244,0.2325160442295448,0.33333333333333304,0.0011489700689064825,False
J,2.0,3.0,1.0,Gliserol,pengujian (ANOVA)_Kelarutan_Matriks,Kelarutan Matriks,Gliserol,72,8.274999999999999,-0.704524711962863,-0.7007799907136618,0.33333333333333304,0.010340730620132384,False
J,3.0,3.0,1.0,Gliserol,pengujian (ANOVA)_Kelarutan_Matriks,Kelarutan Matriks,Gliserol,73,8.400000000000002,0.4696831413088979,0.4658365549848711,0.33333333333333304,0.004595880275620705,False
K,1.0,3.0,2.0,Gliserol,pengujian (ANOVA)_Kelarutan_Matriks,Kelarutan Matriks,Gliserol,74,3.700000000000001,0.18787325652381864,0.18597433291705026,0.333333333333333,0.000735340844101344,False
K,2.0,3.0,2.0,Gliserol,pengujian (ANOVA)_Kelarutan_Matriks,Kelarutan Matriks,Gliserol,75,3.5800000000000054,-0.939366282616999,-0.9381933659697057,0.333333333333333,0.01838352110245163,False
K,3.0,3.0,2.0,Gliserol,pengujian (ANOVA)_Kelarutan_Matriks,Kelarutan Matriks,Gliserol,76,3.759999999999999,0.7514930260942274,0.7480372914828674,0.333333333333333,0.011765453505588715,False
L,1.0,3.0,3.0,Gliserol,pengujian (ANOVA)_Kelarutan_Matriks,Kelarutan Matriks,Gliserol,77,2.2333333333333356,-0.26093507850470643,-0.2583860216602598,0.33333333333333304,0.0014184815665470253,False
L,2.0,3.0,3.0,Gliserol,pengujian (ANOVA)_Kelarutan_Matriks,Kelarutan Matriks,Gliserol,78,2.2333333333333356,-0.26093507850470643,-0.2583860216602598,0.33333333333333304,0.0014184815665470253,False
L,3.0,3.0,3.0,Gliserol,pengujian (ANOVA)_Kelarutan_Matriks,Kelarutan Matriks,Gliserol,79,2.316666666666663,0.5218701570097215,0.5178766844694442,0.33333333333333304,0.005673926266194812,False

File: biodegradable-film-anova/output/anova/outliers/Kelarutan_outliers_flagged.csv
Formulation,Replicate,CMC,PVA,Plasticizer,source_file,source_sheet,source_block,source_row,Kelarutan,Standardized_Resid,Studentized_Resid,Leverage,Cooks_D,Flagged_Outlier
A,1.0,1.0,0.0,Sorbitol,pengujian (ANOVA)_Kelarutan_Matriks,Kelarutan Matriks,Sorbitol,4,85.00000000000001,-0.3131220942021718,-0.3101601690556484,0.3333333333333333,0.0020426134557823693,False
A,2.0,1.0,0.0,Sorbitol,pengujian (ANOVA)_Kelarutan_Matriks,Kelarutan Matriks,Sorbitol,5,85.20000000000003,1.565610471032752,1.590354243153798,0.3333333333333335,0.051065336395987454,False
A,3.0,1.0,0.0,Sorbitol,pengujian (ANOVA)_Kelarutan_Matriks,Kelarutan Matriks,Sorbitol,6,84.9,-1.252488376819633,-1.2601357668305175,0.3333333333333331,0.03268181529308911,False
B,1.0,1.0,1.0,Sorbitol,pengujian (ANOVA)_Kelarutan_Matriks,Kelarutan Matriks,Sorbitol,7,93.65,-1.5656104710247427,-1.5903542431456528,0.3333333333333338,0.05106533639546504,False
B,2.0,1.0,1.0,Sorbitol,pengujian (ANOVA)_Kelarutan_Matriks,Kelarutan Matriks,Sorbitol,8,94.05,2.191854659444705,2.286336007241069,0.3333333333333336,0.10008805933603059,True
B,3.0,1.0,1.0,Sorbitol,pengujian (ANOVA)_Kelarutan_Matriks,Kelarutan Matriks,Sorbitol,9,93.75,-0.626244188407414,-0.622233656182101,0.33333333333333354,0.008170453823209604,False
C,1.0,1.0,2.0,Sorbitol,pengujian (ANOVA)_Kelarutan_Matriks,Kelarutan Matriks,Sorbitol,10,97.23333333333332,-0.10437403139827658,-0.10329280166548618,0.33333333333333337,0.00022695705063184227,False
C,2.0,1.0,2.0,Sorbitol,pengujian (ANOVA)_Kelarutan_Matriks,Kelarutan Matriks,Sorbitol,11,97.16666666666666,-0.7306182198098287,-0.7270214232183247,0.33333333333333315,0.011120895481626723,False
C,3.0,1.0,2.0,Sorbitol,pengujian (ANOVA)_Kelarutan_Matriks,Kelarutan Matriks,Sorbitol,12,97.33333333333331,0.8349922512190517,0.8323155435343105,0.3333333333333335,0.014525251241580427,False
D,1.0,1.0,3.0,Sorbitol,pengujian (ANOVA)_Kelarutan_Matriks,Kelarutan Matriks,Sorbitol,13,97.05,0.23484157065760267,0.232516044232535,0.3333333333333336,0.0011489700689360385,False
D,2.0,1.0,3.0,Sorbitol,pengujian (ANOVA)_Kelarutan_Matriks,Kelarutan Matriks,Sorbitol,14,97.0,-0.23484157065106154,-0.23251604422605868,0.3333333333333335,0.0011489700688720327,False
D,3.0,1.0,3.0,Sorbitol,pengujian (ANOVA)_Kelarutan_Matriks,Kelarutan Matriks,Sorbitol,15,97.025,3.3372994416587495e-12,3.3023529347613856e-12,0.3333333333333335,2.3203265756866267e-25,False
E,1.0,2.0,0.0,Sorbitol,pengujian (ANOVA)_Kelarutan_Matriks,Kelarutan Matriks,Sorbitol,16,90.9,-0.4696831413046594,-0.46583655498066695,0.3333333333333333,0.004595880275537762,False
E,2.0,2.0,0.0,Sorbitol,pengujian (ANOVA)_Kelarutan_Matriks,Kelarutan Matriks,Sorbitol,17,91.2,2.3484157065474585,2.4700536250547387,0.33333333333333315,0.11489700689080821,True
E,3.0,2.0,0.0,Sorbitol,pengujian (ANOVA)_Kelarutan_Matriks,Kelarutan Matriks,Sorbitol,18,90.75,-1.8787325652307851,-1.9314281214899915,0.33333333333333337,0.07353408440955514,True
F,1.0,2.0,1.0,Sorbitol,pengujian (ANOVA)_Kelarutan_Matriks,Kelarutan Matriks,Sorbitol,19,91.06666666666666,-0.3131220942007034,-0.310160169054194,0.33333333333333354,0.0020426134557632136,False
F,2.0,2.0,1.0,Sorbitol,pengujian (ANOVA)_Kelarutan_Matriks,Kelarutan Matriks,Sorbitol,20,91.16666666666666,0.626244188416625,0.6222336561912525,0.33333333333333376,0.008170453823449957,False
F,3.0,2.0,1.0,Sorbitol,pengujian (ANOVA)_Kelarutan_Matriks,Kelarutan Matriks,Sorbitol,21,91.06666666666668,-0.31312209420056997,-0.31016016905406146,0.3333333333333336,0.0020426134557614732,False
G,1.0,2.0,2.0,Sorbitol,pengujian (ANOVA)_Kelarutan_Matriks,Kelarutan Matriks,Sorbitol,22,96.225,-0.23484157065066114,-0.23251604422566224,0.333333333333334,0.0011489700688681172,False
G,2.0,2.0,2.0,Sorbitol,pengujian (ANOVA)_Kelarutan_Matriks,Kelarutan Matriks,Sorbitol,23,96.175,-0.7045247119593254,-0.7007799907101424,0.333333333333334,0.01034073062002858,False
G,3.0,2.0,2.0,Sorbitol,pengujian (ANOVA)_Kelarutan_Matriks,Kelarutan Matriks,Sorbitol,24,96.35,0.9393662826210666,0.9381933659737686,0.33333333333333404,0.018383521102610923,False
H,1.0,2.0,3.0,Sorbitol,pengujian (ANOVA)_Kelarutan_Matriks,Kelarutan Matriks,Sorbitol,25,97.14,4.5387272406559e-12,4.4911999912754854e-12,0.33333333333333376,4.29167603438999e-25,False
H,2.0,2.0,3.0,Sorbitol,pengujian (ANOVA)_Kelarutan_Matriks,Kelarutan Matriks,Sorbitol,26,97.1,-0.3757465130424728,-0.37235991234380883,0.33333333333333376,0.00294136337632453,False
H,3.0,2.0,3.0,Sorbitol,pengujian (ANOVA)_Kelarutan_Matriks,Kelarutan Matriks,Sorbitol,27,97.18,0.3757465130515502,0.37235991235280447,0.33333333333333376,0.0029413633764666467,False
I,1.0,3.0,0.0,Sorbitol,pengujian (ANOVA)_Kelarutan_Matriks,Kelarutan Matriks,Sorbitol,28,86.23333333333333,3.737775374657799e-12,3.698635286932752e-12,0.3333333333333334,2.910617656541304e-25,False
I,2.0,3.0,0.0,Sorbitol,pengujian (ANOVA)_Kelarutan_Matriks,Kelarutan Matriks,Sorbitol,29,86.19999999999999,-0.3131220942021718,-0.3101601690556486,0.3333333333333334,0.0020426134557823706,False
I,3.0,3.0,0.0,Sorbitol,pengujian (ANOVA)_Kelarutan_Matriks,Kelarutan Matriks,Sorbitol,30,86.26666666666667,0.3131220942095139,0.3101601690629211,0.3333333333333334,0.0020426134558781616,False
J,1.0,3.0,1.0,Sorbitol,pengujian (ANOVA)_Kelarutan_Matriks,Kelarutan Matriks,Sorbitol,31,90.05000000000001,-0.31312209420070347,-0.31016016905419386,0.33333333333333365,0.0020426134557632158,False
J,2.0,3.0,1.0,Sorbitol,pengujian (ANOVA)_Kelarutan_Matriks,Kelarutan Matriks,Sorbitol,32,90.15,0.626244188416625,0.6222336561912531,0.33333333333333365,0.008170453823449955,False
J,3.0,3.0,1.0,Sorbitol,pengujian (ANOVA)_Kelarutan_Matriks,Kelarutan Matriks,Sorbitol,33,90.05,-0.313122094200837,-0.31016016905432636,0.33333333333333365,0.0020426134557649574,False
K,1.0,3.0,2.0,Sorbitol,pengujian (ANOVA)_Kelarutan_Matriks,Kelarutan Matriks,Sorbitol,34,95.98,-0.1252488376772645,-0.12395755282646564,0.33333333333333387,0.0003268181529063706,False
K,2.0,3.0,2.0,Sorbitol,pengujian (ANOVA)_Kelarutan_Matriks,Kelarutan Matriks,Sorbitol,35,95.98,-0.1252488376772645,-0.12395755282646564,0.33333333333333387,0.0003268181529063706,False
K,3.0,3.0,2.0,Sorbitol,pengujian (ANOVA)_Kelarutan_Matriks,Kelarutan Matriks,Sorbitol,36,96.02,0.25049767536961354,0.24803676963703314,0.33333333333333387,0.001307272611782926,False
L,1.0,3.0,3.0,Sorbitol,pengujian (ANOVA)_Kelarutan_Matriks,Kelarutan Matriks,Sorbitol,37,96.55,-0.3131220942012375,-0.310160169054723,0.333333333333334,0.0020426134557701863,False
L,2.0,3.0,3.0,Sorbitol,pengujian (ANOVA)_Kelarutan_Matriks,Kelarutan Matriks,Sorbitol,38,96.5,-0.7828052355099018,-0.7796004002863675,0.333333333333334,0.01276633409878572,False
L,3.0,3.0,3.0,Sorbitol,pengujian (ANOVA)_Kelarutan_Matriks,Kelarutan Matriks,Sorbitol,39,96.7,1.095927329724889,1.0982789575412397,0.333333333333334,0.025022014834123522,False
A,1.0,1.0,0.0,Gliserol,pengujian (ANOVA)_Kelarutan_Matriks,Kelarutan Matriks,Gliserol,44,85.60000000000001,-0.6262441884087492,-0.6222336561834262,0.33333333333333404,0.008170453823244463,False
A,2.0,1.0,0.0,Gliserol,pengujian (ANOVA)_Kelarutan_Matriks,Kelarutan Matriks,Gliserol,45,86.09999999999998,4.070587224677895,4.977732971184545,0.33333333333333404,0.3452016740356445,True
A,3.0,1.0,0.0,Gliserol,pengujian (ANOVA)_Kelarutan_Matriks,Kelarutan Matriks,Gliserol,46,85.29999999999998,-3.4443430362611362,-3.9280976671943537,0.33333333333333404,0.24715622815501292,True
B,1.0,1.0,1.0,Gliserol,pengujian (ANOVA)_Kelarutan_Matriks,Kelarutan Matriks,Gliserol,47,91.8,-0.31312209420243875,-0.31016016905591287,0.33333333333333337,0.002042613455785853,False
B,2.0,1.0,1.0,Gliserol,pengujian (ANOVA)_Kelarutan_Matriks,Kelarutan Matriks,Gliserol,48,91.7,-1.252488376819767,-1.2601357668306477,0.33333333333333337,0.03268181529309615,False
B,3.0,1.0,1.0,Gliserol,pengujian (ANOVA)_Kelarutan_Matriks,Kelarutan Matriks,Gliserol,49,92.0,1.5656104710323513,1.5903542431533835,0.33333333333333337,0.05106533639596129,False
C,1.0,1.0,2.0,Gliserol,pengujian (ANOVA)_Kelarutan_Matriks,Kelarutan Matriks,Gliserol,50,95.2,0.8349922512187845,0.8323155435340459,0.333333333333333,0.0145252512415711,False
C,2.0,1.0,2.0,Gliserol,pengujian (ANOVA)_Kelarutan_Matriks,Kelarutan Matriks,Gliserol,51,95.1,-0.10437403139867703,-0.10329280166588249,0.333333333333333,0.00022695705063358336,False
C,3.0,1.0,2.0,Gliserol,pengujian (ANOVA)_Kelarutan_Matriks,Kelarutan Matriks,Gliserol,52,95.03333333333332,-0.7306182198103626,-0.7270214232188575,0.333333333333333,0.01112089548164297,False
D,1.0,1.0,3.0,Gliserol,pengujian (ANOVA)_Kelarutan_Matriks,Kelarutan Matriks,Gliserol,53,97.8,0.3914026177599567,0.38792358807672905,0.3333333333333333,0.0031915835247780574,False
D,2.0,1.0,3.0,Gliserol,pengujian (ANOVA)_Kelarutan_Matriks,Kelarutan Matriks,Gliserol,54,97.8,0.3914026177599567,0.38792358807672905,0.3333333333333333,0.0031915835247780574,False
D,3.0,1.0,3.0,Gliserol,pengujian (ANOVA)_Kelarutan_Matriks,Kelarutan Matriks,Gliserol,55,97.675,-0.7828052355117703,-0.7796004002882283,0.3333333333333333,0.012766334098846626,False
E,1.0,2.0,0.0,Gliserol,pengujian (ANOVA)_Kelarutan_Matriks,Kelarutan Matriks,Gliserol,56,95.4,-0.3131220942028391,-0.3101601690563093,0.33333333333333254,0.002042613455791069,False
E,2.0,2.0,0.0,Gliserol,pengujian (ANOVA)_Kelarutan_Matriks,Kelarutan Matriks,Gliserol,57,95.35,-0.7828052355116365,-0.7796004002880956,0.33333333333333254,0.012766334098842222,False
E,3.0,2.0,0.0,Gliserol,pengujian (ANOVA)_Kelarutan_Matriks,Kelarutan Matriks,Gliserol,58,95.55,1.0959273297231524,1.0982789575394982,0.33333333333333254,0.025022014834044065,False
F,1.0,2.0,1.0,Gliserol,pengujian (ANOVA)_Kelarutan_Matriks,Kelarutan Matriks,Gliserol,59,90.06666666666668,-0.20874806280042435,-0.20665598433946455,0.333333333333333,0.0009078282025610384,False
F,2.0,2.0,1.0,Gliserol,pengujian (ANOVA)_Kelarutan_Matriks,Kelarutan Matriks,Gliserol,60,89.96666666666667,-1.1481143454178857,-1.152020268147394,0.333333333333333,0.027461803128215383,False
F,3.0,2.0,1.0,Gliserol,pengujian (ANOVA)_Kelarutan_Matriks,Kelarutan Matriks,Gliserol,61,90.23333333333332,1.3568624082283223,1.3691685013266683,0.333333333333333,0.03835574155964916,False
G,1.0,2.0,2.0,Gliserol,pengujian (ANOVA)_Kelarutan_Matriks,Kelarutan Matriks,Gliserol,62,94.55,0.1565610471062253,0.1549611900158799,0.333333333333333,0.0005106533639791179,False
G,2.0,2.0,2.0,Gliserol,pengujian (ANOVA)_Kelarutan_Matriks,Kelarutan Matriks,Gliserol,63,94.5,-0.3131220942024387,-0.31016016905591276,0.333333333333333,0.0020426134557858487,False
G,3.0,2.0,2.0,Gliserol,pengujian (ANOVA)_Kelarutan_Matriks,Kelarutan Matriks,Gliserol,64,94.55,0.1565610471062253,0.1549611900158799,0.333333333333333,0.0005106533639791179,False
H,1.0,2.0,3.0,Gliserol,pengujian (ANOVA)_Kelarutan_Matriks,Kelarutan Matriks,Gliserol,65,97.66,-0.06262441883803149,-0.06197117940540671,0.3333333333333331,8.170453822502477e-05,False
H,2.0,2.0,3.0,Gliserol,pengujian (ANOVA)_Kelarutan_Matriks,Kelarutan Matriks,Gliserol,66,97.72,0.5009953507324187,0.4970504457564961,0.3333333333333331,0.005229090446989562,False
H,3.0,2.0,3.0,Gliserol,pengujian (ANOVA)_Kelarutan_Matriks,Kelarutan Matriks,Gliserol,67,97.62,-0.4383709318849093,-0.43465147488563005,0.3333333333333331,0.004003522373367574,False
I,1.0,3.0,0.0,Gliserol,pengujian (ANOVA)_Kelarutan_Matriks,Kelarutan Matriks,Gliserol,68,86.76666666666668,-0.4174961256052539,-0.41387645883328783,0.3333333333333326,0.003631312810320778,False
I,2.0,3.0,0.0,Gliserol,pengujian (ANOVA)_Kelarutan_Matriks,Kelarutan Matriks,Gliserol,69,86.76666666666667,-0.41749612560538735,-0.4138764588334207,0.3333333333333326,0.0036313128103230997,False
I,3.0,3.0,0.0,Gliserol,pengujian (ANOVA)_Kelarutan_Matriks,Kelarutan Matriks,Gliserol,70,86.9,0.8349922512178498,0.832315543533113,0.3333333333333326,0.01452525124153855,False
J,1.0,3.0,1.0,Gliserol,pengujian (ANOVA)_Kelarutan_Matriks,Kelarutan Matriks,Gliserol,71,91.625,-0.23484157065092795,-0.2325160442259264,0.33333333333333304,0.0011489700688707232,False
J,2.0,3.0,1.0,Gliserol,pengujian (ANOVA)_Kelarutan_Matriks,Kelarutan Matriks,Gliserol,72,91.725,0.7045247119664,0.7007799907171793,0.33333333333333304,0.010340730620236212,False
J,3.0,3.0,1.0,Gliserol,pengujian (ANOVA)_Kelarutan_Matriks,Kelarutan Matriks,Gliserol,73,91.6,-0.4696831413053267,-0.46583655498132903,0.33333333333333304,0.004595880275550817,False
K,1.0,3.0,2.0,Gliserol,pengujian (ANOVA)_Kelarutan_Matriks,Kelarutan Matriks,Gliserol,74,96.3,-0.1878732565198346,-0.1859743329131065,0.333333333333333,0.0007353408440701567,False
K,2.0,3.0,2.0,Gliserol,pengujian (ANOVA)_Kelarutan_Matriks,Kelarutan Matriks,Gliserol,75,96.42,0.9393662826210658,0.9381933659737687,0.333333333333333,0.018383521102610805,False
K,3.0,3.0,2.0,Gliserol,pengujian (ANOVA)_Kelarutan_Matriks,Kelarutan Matriks,Gliserol,76,96.24,-0.7514930260902849,-0.7480372914789433,0.333333333333333,0.011765453505465265,False
L,1.0,3.0,3.0,Gliserol,pengujian (ANOVA)_Kelarutan_Matriks,Kelarutan Matriks,Gliserol,77,97.76666666666668,0.26093507850797265,0.2583860216634941,0.33333333333333304,0.0014184815665825366,False
L,2.0,3.0,3.0,Gliserol,pengujian (ANOVA)_Kelarutan_Matriks,Kelarutan Matriks,Gliserol,78,97.76666666666668,0.26093507850797265,0.2583860216634941,0.33333333333333304,0.0014184815665825366,False
L,3.0,3.0,3.0,Gliserol,pengujian (ANOVA)_Kelarutan_Matriks,Kelarutan Matriks,Gliserol,79,97.68333333333334,-0.5218701570066008,-0.5178766844663478,0.33333333333333304,0.005673926266126953,False

File: biodegradable-film-anova/output/anova/outliers/Solubilitas_outliers_flagged.csv
Formulation,Replicate,CMC,PVA,Plasticizer,source_file,source_sheet,source_block,source_row,Solubilitas,Standardized_Resid,Studentized_Resid,Leverage,Cooks_D,Flagged_Outlier
B,1,1,1,Sorbitol,pengujian (ANOVA)_Solubilitas,Solubilitas,Sorbitol,3,0.6202531645569617,0.8555877559052605,0.8529942382519355,0.12500000000000003,0.017429295429880948,False
B,2,1,1,Sorbitol,pengujian (ANOVA)_Solubilitas,Solubilitas,Sorbitol,4,0.617283950617285,0.799914040705482,0.7966603747060463,0.12499999999999997,0.01523482077423265,False
B,3,1,1,Sorbitol,pengujian (ANOVA)_Solubilitas,Solubilitas,Sorbitol,5,0.6351351351351363,1.134629484933048,1.1383531268275686,0.12499999999999994,0.03065200162093889,False
C,1,1,2,Sorbitol,pengujian (ANOVA)_Solubilitas,Solubilitas,Sorbitol,6,0.5918367346938772,1.7331025997975742,1.773964035566253,0.1111111111111111,0.06257592961302313,False
C,2,1,2,Sorbitol,pengujian (ANOVA)_Solubilitas,Solubilitas,Sorbitol,7,0.6041666666666686,1.9624795008051283,2.0293340561489583,0.11111111111111109,0.08023595398084052,True
C,3,1,2,Sorbitol,pengujian (ANOVA)_Solubilitas,Solubilitas,Sorbitol,8,0.5918367346938772,1.7331025997975742,1.7739640355662532,0.11111111111111106,0.0625759296130231,False
D,1,1,3,Sorbitol,pengujian (ANOVA)_Solubilitas,Solubilitas,Sorbitol,9,0.3813559322033902,-0.7475013268397718,-0.7437812284419899,0.1111111111111111,0.011640796533900403,False
D,2,1,3,Sorbitol,pengujian (ANOVA)_Solubilitas,Solubilitas,Sorbitol,10,0.3750000000000003,-0.865742371076258,-0.8632885259189402,0.1111111111111111,0.01561478860576544,False
D,3,1,3,Sorbitol,pengujian (ANOVA)_Solubilitas,Solubilitas,Sorbitol,11,0.3697478991596642,-0.9634485560895981,-0.9626637921342452,0.1111111111111111,0.01933819000481524,False
G,1,2,2,Sorbitol,pengujian (ANOVA)_Solubilitas,Solubilitas,Sorbitol,12,0.5217391304347838,1.3074035144065899,1.318070687693386,0.12499999999999997,0.04069771308292147,False
G,2,2,2,Sorbitol,pengujian (ANOVA)_Solubilitas,Solubilitas,Sorbitol,13,0.5289855072463773,1.4432754074514096,1.4613730495111326,0.12499999999999997,0.049596283375095994,False
G,3,2,2,Sorbitol,pengujian (ANOVA)_Solubilitas,Solubilitas,Sorbitol,14,0.5214285714285702,1.3015804332760519,1.311969906267515,0.12499999999999997,0.04033599105445415,False
H,1,2,3,Sorbitol,pengujian (ANOVA)_Solubilitas,Solubilitas,Sorbitol,15,0.3359375000000003,-0.7300678306100653,-0.7262240558496876,0.12499999999999994,0.012690453268849683,False
H,2,2,3,Sorbitol,pengujian (ANOVA)_Solubilitas,Solubilitas,Sorbitol,16,0.3333333333333327,-0.7788967921730695,-0.7754386467409055,0.12499999999999994,0.014444766972797562,False
H,3,2,3,Sorbitol,pengujian (ANOVA)_Solubilitas,Solubilitas,Sorbitol,17,0.3333333333333327,-0.7788967921730695,-0.7754386467409055,0.12499999999999994,0.014444766972797562,False
J,1,3,1,Sorbitol,pengujian (ANOVA)_Solubilitas,Solubilitas,Sorbitol,18,0.4032786885245903,-1.317128894233295,-1.3282670540961716,0.125,0.04130544104819577,False
J,2,3,1,Sorbitol,pengujian (ANOVA)_Solubilitas,Solubilitas,Sorbitol,19,0.3933333333333327,-1.5036074989171375,-1.5256250370583728,0.125,0.053829416923805946,False
J,3,3,1,Sorbitol,pengujian (ANOVA)_Solubilitas,Solubilitas,Sorbitol,20,0.4072847682119203,-1.2420136131820698,-1.2497432897366743,0.125,0.036728519412609045,False
K,1,3,2,Sorbitol,pengujian (ANOVA)_Solubilitas,Solubilitas,Sorbitol,21,0.345,-0.9781081635212815,-0.9776271957068039,0.11111111111111112,0.019931157907228627,False
K,2,3,2,Sorbitol,pengujian (ANOVA)_Solubilitas,Solubilitas,Sorbitol,22,0.3383084577114428,-1.1025926486341993,-1.105305364166876,0.11111111111111112,0.025327303100462068,False
K,3,3,2,Sorbitol,pengujian (ANOVA)_Solubilitas,Solubilitas,Sorbitol,23,0.3399999999999994,-1.071124451653993,-1.0729219750268766,0.11111111111111112,0.023902241477730575,False
L,1,3,3,Sorbitol,pengujian (ANOVA)_Solubilitas,Solubilitas,Sorbitol,24,0.3177083333333333,-0.05079740204482938,-0.05023125568562836,0.11111111111111112,5.375783446883411e-05,False
L,2,3,3,Sorbitol,pengujian (ANOVA)_Solubilitas,Solubilitas,Sorbitol,25,0.3177083333333333,-0.05079740204482938,-0.05023125568562836,0.11111111111111112,5.375783446883411e-05,False
L,3,3,3,Sorbitol,pengujian (ANOVA)_Solubilitas,Solubilitas,Sorbitol,26,0.3157894736842111,-0.08649444244662215,-0.08553510419971475,0.11111111111111112,0.00015586017862816734,False
B,1,1,1,Gliserol,pengujian (ANOVA)_Solubilitas,Solubilitas,Gliserol,30,0.6886792452830155,-0.35722832766106993,-0.35373875092841306,0.11265432098765432,0.0027001975942311032,False
B,2,1,1,Gliserol,pengujian (ANOVA)_Solubilitas,Solubilitas,Gliserol,31,0.6822429906542054,-0.47706770309640384,-0.47293465193888085,0.11265432098765432,0.0048157484967102995,False
B,3,1,1,Gliserol,pengujian (ANOVA)_Solubilitas,Solubilitas,Gliserol,32,0.6886792452830196,-0.35722832766099344,-0.3537387509283372,0.11265432098765432,0.0027001975942299466,False
C,1,1,2,Gliserol,pengujian (ANOVA)_Solubilitas,Solubilitas,Gliserol,33,0.5789473684210523,-0.9888644075494176,-0.988615631443915,0.11728395061728393,0.02165408334946754,False
C,2,1,2,Gliserol,pengujian (ANOVA)_Solubilitas,Solubilitas,Gliserol,34,0.5740740740740716,-1.0798399955628946,-1.0818834198774108,0.11728395061728393,0.025821717837212314,False
C,3,1,2,Gliserol,pengujian (ANOVA)_Solubilitas,Solubilitas,Gliserol,35,0.5689655172413809,-1.1752075085148361,-1.1803304316078895,0.11728395061728393,0.030584080505038833,False
D,1,1,3,Gliserol,pengujian (ANOVA)_Solubilitas,Solubilitas,Gliserol,36,0.5263157894736837,-0.5313672632283601,-0.5270862079189319,0.11728395061728397,0.0062525317018474955,False
D,2,1,3,Gliserol,pengujian (ANOVA)_Solubilitas,Solubilitas,Gliserol,37,0.5352112676056318,-0.36530478144611567,-0.3617598336579848,0.11728395061728397,0.002955132964569339,False
D,3,1,3,Gliserol,pengujian (ANOVA)_Solubilitas,Solubilitas,Gliserol,38,0.5384615384615409,-0.30462810541020147,-0.30153540380158556,0.11728395061728397,0.0020549736241379578,False
F,1,2,1,Gliserol,pengujian (ANOVA)_Solubilitas,Solubilitas,Gliserol,39,0.6449704142011845,-0.3062375962282582,-0.30313187280059367,0.13580246913580243,0.0024561812351911387,False
F,2,2,1,Gliserol,pengujian (ANOVA)_Solubilitas,Solubilitas,Gliserol,40,0.6449704142011832,-0.30623759622828334,-0.3031318728006185,0.13580246913580243,0.002456181235191542,False
F,3,2,1,Gliserol,pengujian (ANOVA)_Solubilitas,Solubilitas,Gliserol,41,0.6529411764705899,-0.1558520543686801,-0.15415224533494948,0.13580246913580243,0.0006361630746674241,False
G,1,2,2,Gliserol,pengujian (ANOVA)_Solubilitas,Solubilitas,Gliserol,42,0.562500000000001,-0.42367703362365483,-0.4197811405910528,0.11265432098765431,0.003798163102571068,False
G,2,2,2,Gliserol,pengujian (ANOVA)_Solubilitas,Solubilitas,Gliserol,43,0.5555555555555551,-0.5529786124087093,-0.5486672241183873,0.11265432098765431,0.006470240649868605,False
G,3,2,2,Gliserol,pengujian (ANOVA)_Solubilitas,Solubilitas,Gliserol,44,0.5432098765432081,-0.7828480858043406,-0.7794265715677747,0.11265432098765431,0.012967574538454775,False
H,1,2,3,Gliserol,pengujian (ANOVA)_Solubilitas,Solubilitas,Gliserol,45,0.513513513513516,0.10049461335221269,0.09938288594177778,0.11265432098765431,0.00021369252574932832,False
H,2,2,3,Gliserol,pengujian (ANOVA)_Solubilitas,Solubilitas,Gliserol,46,0.5256410256410267,0.32630194428653714,0.32303838943354957,0.11265432098765431,0.002252906085709486,False
H,3,2,3,Gliserol,pengujian (ANOVA)_Solubilitas,Solubilitas,Gliserol,47,0.5263157894736837,0.338865660443759,0.33550767681987614,0.11265432098765431,0.0024297348740414206,False
J,1,3,1,Gliserol,pengujian (ANOVA)_Solubilitas,Solubilitas,Gliserol,48,0.6648936170212769,1.0822882290302258,1.0844017644816932,0.1126543209876543,0.024785040632147506,False
J,2,3,1,Gliserol,pengujian (ANOVA)_Solubilitas,Solubilitas,Gliserol,49,0.6631016042780752,1.0489219779567882,1.0501188087346889,0.1126543209876543,0.023280383784457095,False
J,3,3,1,Gliserol,pengujian (ANOVA)_Solubilitas,Solubilitas,Gliserol,50,0.6648936170212769,1.0822882290302258,1.0844017644816932,0.1126543209876543,0.024785040632147506,False
K,1,3,2,Gliserol,pengujian (ANOVA)_Solubilitas,Solubilitas,Gliserol,51,0.5094339622641505,-0.39923270781673,-0.39547285659538045,0.11728395061728394,0.0035295435254346056,False
K,2,3,2,Gliserol,pengujian (ANOVA)_Solubilitas,Solubilitas,Gliserol,52,0.5096774193548411,-0.39468780443010154,-0.3909550260961893,0.11728395061728394,0.0034496396227869782,False
K,3,3,2,Gliserol,pengujian (ANOVA)_Solubilitas,Solubilitas,Gliserol,53,0.5031055900621114,-0.5173719666541006,-0.5131194647365629,0.11728395061728394,0.005927507326003616,False
L,1,3,3,Gliserol,pengujian (ANOVA)_Solubilitas,Solubilitas,Gliserol,54,0.5531914893617017,1.8576746457322866,1.9116812009318247,0.11728395061728393,0.07641975139689386,False
L,2,3,3,Gliserol,pengujian (ANOVA)_Solubilitas,Solubilitas,Gliserol,55,0.5543478260869573,1.8792613601869317,1.9357755705473487,0.11728395061728393,0.07820610948477981,False
L,3,3,3,Gliserol,pengujian (ANOVA)_Solubilitas,Solubilitas,Gliserol,56,0.5473684210526347,1.74896849631034,1.7913826721785064,0.11728395061728393,0.06773767508232516,False
