Repository: yopie555/caca

# Biodegradable Film ANOVA

## Excel to CSV & Factorial ANOVA Automation

Project ini bertujuan untuk mengotomatisasi pemrosesan data penelitian biodegradable film, mulai dari pembacaan file Excel mentah (seringkali dalam format non-tidy yang diekspor dari alat/template), konversi ke CSV bersih, pembersihan data (preprocessing), uji asumsi, analisis Factorial ANOVA, uji post-hoc Tukey, hingga pembuatan visualisasi dan laporan statistik otomatis berformat HTML.

### Desain Eksperimen
Penelitian ini dirancang menggunakan Rancangan Acak Lengkap (RAL) faktorial dengan 3 faktor utama:
* **Faktor A (CMC):** 1g, 2g, 3g (3 level)
* **Faktor B (PVA):** 0g, 1g, 2g, 3g (4 level)
* **Faktor C (Plasticizer):** Sorbitol, Gliserol (2 level)

**Total kombinasi:** 3 × 4 × 2 = 24 kombinasi.
**Ulangan:** 3 kali.
**Total observasi yang diharapkan:** 72.

> **Catatan Formulasi (A-L):** Kode formulasi (A-L) digunakan sebagai identifier untuk kombinasi (CMC × PVA). Program secara otomatis akan memetakan kode ini ke dalam nilai CMC dan PVA jika nilai numeriknya tidak tersedia.

### Struktur Data (Format Input)
Program mendukung format input **.xls**, **.xlsx**, dan **.csv**. Program dapat menangani format *tidy* maupun *non-tidy*:

1. **Format Tidy:** Data memiliki satu baris header (mis. CMC, PVA, Plasticizer, Replicate, FTL, dll) dan satu baris untuk setiap observasi.
2. **Format Non-Tidy:** Data terbagi dalam beberapa blok atau sheet berdasarkan Plasticizer (mis. sheet "FTL Kimia Sorbitol"). Program akan mendeteksi baris judul blok atau sheet untuk menandai data berikutnya dengan Plasticizer yang sesuai secara otomatis.

### Instalasi & Penggunaan

1. **Persyaratan:** Python 3.8+
2. **Instal dependencies:**
   ```bash
   pip install -r requirements.txt
   ```
3. **Jalankan analisis:**
   Letakkan file data mentah (misal: `pengujian.xlsx`) di dalam folder `data/` dan jalankan:
   ```bash
   python main.py
   ```
   Atau Anda dapat merujuk file secara spesifik:
   ```bash
   python main.py --input "data/pengujian.xlsx" --alpha 0.05
   ```
4. **Hanya Konversi & Preprocessing:**
   Jika Anda hanya ingin merapikan data tanpa menjalankan analisis statistik:
   ```bash
   python main.py --input "data/pengujian.xlsx" --convert-only
   ```

### Alur Analisis
1. **Excel Converter:** Membaca data dan memisahkan ke raw CSV per sheet.
2. **Preprocessing:** Merapikan nama kolom, mengisi nilai formulasi (forward fill), menambahkan nilai CMC dan PVA jika hilang, mendeteksi plasticizer, dan menghapus baris tak valid.
3. **Validasi:** Mengecek keseimbangan desain (3 ulangan), duplikasi, dan konsistensi FTL vs Kelarutan (Kelarutan = 100 - FTL).
4. **Descriptive Statistics:** N, Mean, SD, SE, 95% CI.
5. **Assumption Testing:** Uji Normalitas (Shapiro-Wilk) dan Homogenitas Varians (Levene's Test).
6. **Factorial ANOVA:** Menggunakan model `Response ~ C(CMC) * C(PVA) * C(Plasticizer)`. Program memilih secara otomatis antara Type II (desain seimbang) dan Type III (tidak seimbang).
7. **Post-Hoc (Tukey HSD):** Hanya dilakukan pada faktor utama yang signifikan.
8. **Simple Effects / Interaction:** Dilakukan jika efek interaksi signifikan.
9. **Visualisasi:** Plot rata-rata, plot interaksi, dan diagnostik residual (Q-Q plot & Residual plot).
10. **HTML Report:** Menghasilkan `output/report/statistical_report.html` yang merangkum hasil keseluruhan dan menginterpretasikannya.

### Keterbatasan
- Interpretasi Signifikansi (p-value): Signifikansi statistik tidak berarti optimasi terbaik secara praktis. Untuk mencari formulasi optimum, disarankan menggunakan metode optimasi lanjutan seperti RSM (Response Surface Methodology).
- Data yang Kosong (Missing Values): Observasi di mana semua respons kosong akan dibuang. Missing value pada satu respons tidak menghilangkan observasi untuk respons lainnya. Tidak ada pengisian (imputation) data otomatis.
- Imputasi Rata-Rata: Program menggunakan observasi individu. Jika baris rata-rata ditemukan dalam raw data, baris tersebut akan diabaikan (karena tidak merepresentasikan replikasi independen).

### Output
Semua hasil disimpan di dalam folder `output/`. Hasil terpenting termasuk:
- `output/cleaned_dataset.csv`: Data mentah yang siap dianalisis di program lain.
- `output/report/statistical_report.html`: Laporan eksekutif beserta grafik dan narasi interpretatif.
- `output/anova/`: Menyimpan p-value, tabel ANOVA, asumsí, dan simple effects.
- `output/plots/`: Semua grafik beresolusi 300 DPI.

File: biodegradable-film-anova/output/cleaned/Elongasi.csv
Formulation,Replicate,CMC,PVA,Plasticizer,source_file,source_sheet,source_block,source_row,Elongasi
B,1,1,1,Sorbitol,pengujian (ANOVA)_UTS_&_elong,UTS & elong,Sorbitol,3,16.666666666666664
B,2,1,1,Sorbitol,pengujian (ANOVA)_UTS_&_elong,UTS & elong,Sorbitol,4,34.22222222222222
B,3,1,1,Sorbitol,pengujian (ANOVA)_UTS_&_elong,UTS & elong,Sorbitol,5,37.0
C,1,1,2,Sorbitol,pengujian (ANOVA)_UTS_&_elong,UTS & elong,Sorbitol,6,56.666666666666664
C,2,1,2,Sorbitol,pengujian (ANOVA)_UTS_&_elong,UTS & elong,Sorbitol,7,69.55555555555556
C,3,1,2,Sorbitol,pengujian (ANOVA)_UTS_&_elong,UTS & elong,Sorbitol,8,34.44444444444444
D,1,1,3,Sorbitol,pengujian (ANOVA)_UTS_&_elong,UTS & elong,Sorbitol,9,114.55555555555554
D,2,1,3,Sorbitol,pengujian (ANOVA)_UTS_&_elong,UTS & elong,Sorbitol,10,207.33333333333331
D,3,1,3,Sorbitol,pengujian (ANOVA)_UTS_&_elong,UTS & elong,Sorbitol,11,276.3333333333333
G,1,2,2,Sorbitol,pengujian (ANOVA)_UTS_&_elong,UTS & elong,Sorbitol,12,71.11111111111111
G,2,2,2,Sorbitol,pengujian (ANOVA)_UTS_&_elong,UTS & elong,Sorbitol,13,61.77777777777778
G,3,2,2,Sorbitol,pengujian (ANOVA)_UTS_&_elong,UTS & elong,Sorbitol,14,54.77777777777777
H,1,2,3,Sorbitol,pengujian (ANOVA)_UTS_&_elong,UTS & elong,Sorbitol,15,114.0
H,2,2,3,Sorbitol,pengujian (ANOVA)_UTS_&_elong,UTS & elong,Sorbitol,16,170.66666666666666
H,3,2,3,Sorbitol,pengujian (ANOVA)_UTS_&_elong,UTS & elong,Sorbitol,17,134.77777777777777
J,1,3,1,Sorbitol,pengujian (ANOVA)_UTS_&_elong,UTS & elong,Sorbitol,18,104.55555555555556
J,2,3,1,Sorbitol,pengujian (ANOVA)_UTS_&_elong,UTS & elong,Sorbitol,19,40.77777777777778
J,3,3,1,Sorbitol,pengujian (ANOVA)_UTS_&_elong,UTS & elong,Sorbitol,20,70.77777777777779
K,1,3,2,Sorbitol,pengujian (ANOVA)_UTS_&_elong,UTS & elong,Sorbitol,21,55.77777777777778
K,2,3,2,Sorbitol,pengujian (ANOVA)_UTS_&_elong,UTS & elong,Sorbitol,22,81.44444444444444
K,3,3,2,Sorbitol,pengujian (ANOVA)_UTS_&_elong,UTS & elong,Sorbitol,23,63.33333333333333
L,1,3,3,Sorbitol,pengujian (ANOVA)_UTS_&_elong,UTS & elong,Sorbitol,24,66.11111111111111
L,2,3,3,Sorbitol,pengujian (ANOVA)_UTS_&_elong,UTS & elong,Sorbitol,25,105.88888888888889
L,3,3,3,Sorbitol,pengujian (ANOVA)_UTS_&_elong,UTS & elong,Sorbitol,26,142.55555555555557
B,1,1,1,Gliserol,pengujian (ANOVA)_UTS_&_elong,UTS & elong,Gliserol,31,38.0
B,2,1,1,Gliserol,pengujian (ANOVA)_UTS_&_elong,UTS & elong,Gliserol,32,46.333333333333336
B,3,1,1,Gliserol,pengujian (ANOVA)_UTS_&_elong,UTS & elong,Gliserol,33,31.444444444444446
C,1,1,2,Gliserol,pengujian (ANOVA)_UTS_&_elong,UTS & elong,Gliserol,34,88.88888888888889
C,2,1,2,Gliserol,pengujian (ANOVA)_UTS_&_elong,UTS & elong,Gliserol,35,84.0
C,3,1,2,Gliserol,pengujian (ANOVA)_UTS_&_elong,UTS & elong,Gliserol,36,90.0
D,1,1,3,Gliserol,pengujian (ANOVA)_UTS_&_elong,UTS & elong,Gliserol,37,366.55555555555554
D,2,1,3,Gliserol,pengujian (ANOVA)_UTS_&_elong,UTS & elong,Gliserol,38,227.22222222222223
D,3,1,3,Gliserol,pengujian (ANOVA)_UTS_&_elong,UTS & elong,Gliserol,39,323.11111111111114
F,1,2,1,Gliserol,pengujian (ANOVA)_UTS_&_elong,UTS & elong,Gliserol,40,128.66666666666666
F,2,2,1,Gliserol,pengujian (ANOVA)_UTS_&_elong,UTS & elong,Gliserol,41,161.11111111111111
F,3,2,1,Gliserol,pengujian (ANOVA)_UTS_&_elong,UTS & elong,Gliserol,42,128.66666666666666
G,1,2,2,Gliserol,pengujian (ANOVA)_UTS_&_elong,UTS & elong,Gliserol,43,42.55555555555555
G,2,2,2,Gliserol,pengujian (ANOVA)_UTS_&_elong,UTS & elong,Gliserol,44,56.99999999999999
G,3,2,2,Gliserol,pengujian (ANOVA)_UTS_&_elong,UTS & elong,Gliserol,45,51.11111111111111
H,1,2,3,Gliserol,pengujian (ANOVA)_UTS_&_elong,UTS & elong,Gliserol,46,113.33333333333331
H,2,2,3,Gliserol,pengujian (ANOVA)_UTS_&_elong,UTS & elong,Gliserol,47,72.88888888888889
H,3,2,3,Gliserol,pengujian (ANOVA)_UTS_&_elong,UTS & elong,Gliserol,48,97.0
J,1,3,1,Gliserol,pengujian (ANOVA)_UTS_&_elong,UTS & elong,Gliserol,49,63.66666666666666
J,2,3,1,Gliserol,pengujian (ANOVA)_UTS_&_elong,UTS & elong,Gliserol,50,36.666666666666664
J,3,3,1,Gliserol,pengujian (ANOVA)_UTS_&_elong,UTS & elong,Gliserol,51,91.11111111111111
K,1,3,2,Gliserol,pengujian (ANOVA)_UTS_&_elong,UTS & elong,Gliserol,52,45.55555555555556
K,2,3,2,Gliserol,pengujian (ANOVA)_UTS_&_elong,UTS & elong,Gliserol,53,28.88888888888889
K,3,3,2,Gliserol,pengujian (ANOVA)_UTS_&_elong,UTS & elong,Gliserol,54,45.888888888888886
L,1,3,3,Gliserol,pengujian (ANOVA)_UTS_&_elong,UTS & elong,Gliserol,55,53.0
L,2,3,3,Gliserol,pengujian (ANOVA)_UTS_&_elong,UTS & elong,Gliserol,56,53.666666666666664
L,3,3,3,Gliserol,pengujian (ANOVA)_UTS_&_elong,UTS & elong,Gliserol,57,65.55555555555556

File: biodegradable-film-anova/output/cleaned/FTL.csv
Formulation,Replicate,CMC,PVA,Plasticizer,source_file,source_sheet,source_block,source_row,FTL
A,1.0,1.0,0.0,Sorbitol,pengujian (ANOVA)_Kelarutan_Matriks,Kelarutan Matriks,Sorbitol,4,14.999999999999991
A,2.0,1.0,0.0,Sorbitol,pengujian (ANOVA)_Kelarutan_Matriks,Kelarutan Matriks,Sorbitol,5,14.799999999999969
A,3.0,1.0,0.0,Sorbitol,pengujian (ANOVA)_Kelarutan_Matriks,Kelarutan Matriks,Sorbitol,6,15.1
B,1.0,1.0,1.0,Sorbitol,pengujian (ANOVA)_Kelarutan_Matriks,Kelarutan Matriks,Sorbitol,7,6.35
B,2.0,1.0,1.0,Sorbitol,pengujian (ANOVA)_Kelarutan_Matriks,Kelarutan Matriks,Sorbitol,8,5.949999999999999
B,3.0,1.0,1.0,Sorbitol,pengujian (ANOVA)_Kelarutan_Matriks,Kelarutan Matriks,Sorbitol,9,6.25
C,1.0,1.0,2.0,Sorbitol,pengujian (ANOVA)_Kelarutan_Matriks,Kelarutan Matriks,Sorbitol,10,2.7666666666666657
C,2.0,1.0,2.0,Sorbitol,pengujian (ANOVA)_Kelarutan_Matriks,Kelarutan Matriks,Sorbitol,11,2.8333333333333393
C,3.0,1.0,2.0,Sorbitol,pengujian (ANOVA)_Kelarutan_Matriks,Kelarutan Matriks,Sorbitol,12,2.6666666666666687
D,1.0,1.0,3.0,Sorbitol,pengujian (ANOVA)_Kelarutan_Matriks,Kelarutan Matriks,Sorbitol,13,2.950000000000003
D,2.0,1.0,3.0,Sorbitol,pengujian (ANOVA)_Kelarutan_Matriks,Kelarutan Matriks,Sorbitol,14,2.9999999999999973
D,3.0,1.0,3.0,Sorbitol,pengujian (ANOVA)_Kelarutan_Matriks,Kelarutan Matriks,Sorbitol,15,2.9749999999999996
E,1.0,2.0,0.0,Sorbitol,pengujian (ANOVA)_Kelarutan_Matriks,Kelarutan Matriks,Sorbitol,16,9.099999999999998
E,2.0,2.0,0.0,Sorbitol,pengujian (ANOVA)_Kelarutan_Matriks,Kelarutan Matriks,Sorbitol,17,8.800000000000008
E,3.0,2.0,0.0,Sorbitol,pengujian (ANOVA)_Kelarutan_Matriks,Kelarutan Matriks,Sorbitol,18,9.249999999999991
F,1.0,2.0,1.0,Sorbitol,pengujian (ANOVA)_Kelarutan_Matriks,Kelarutan Matriks,Sorbitol,19,8.933333333333334
F,2.0,2.0,1.0,Sorbitol,pengujian (ANOVA)_Kelarutan_Matriks,Kelarutan Matriks,Sorbitol,20,8.833333333333337
F,3.0,2.0,1.0,Sorbitol,pengujian (ANOVA)_Kelarutan_Matriks,Kelarutan Matriks,Sorbitol,21,8.933333333333326
G,1.0,2.0,2.0,Sorbitol,pengujian (ANOVA)_Kelarutan_Matriks,Kelarutan Matriks,Sorbitol,22,3.775
G,2.0,2.0,2.0,Sorbitol,pengujian (ANOVA)_Kelarutan_Matriks,Kelarutan Matriks,Sorbitol,23,3.8250000000000006
G,3.0,2.0,2.0,Sorbitol,pengujian (ANOVA)_Kelarutan_Matriks,Kelarutan Matriks,Sorbitol,24,3.650000000000003
H,1.0,2.0,3.0,Sorbitol,pengujian (ANOVA)_Kelarutan_Matriks,Kelarutan Matriks,Sorbitol,25,2.8600000000000003
H,2.0,2.0,3.0,Sorbitol,pengujian (ANOVA)_Kelarutan_Matriks,Kelarutan Matriks,Sorbitol,26,2.9000000000000004
H,3.0,2.0,3.0,Sorbitol,pengujian (ANOVA)_Kelarutan_Matriks,Kelarutan Matriks,Sorbitol,27,2.8200000000000047
I,1.0,3.0,0.0,Sorbitol,pengujian (ANOVA)_Kelarutan_Matriks,Kelarutan Matriks,Sorbitol,28,13.76666666666666
I,2.0,3.0,0.0,Sorbitol,pengujian (ANOVA)_Kelarutan_Matriks,Kelarutan Matriks,Sorbitol,29,13.800000000000004
I,3.0,3.0,0.0,Sorbitol,pengujian (ANOVA)_Kelarutan_Matriks,Kelarutan Matriks,Sorbitol,30,13.73333333333333
J,1.0,3.0,1.0,Sorbitol,pengujian (ANOVA)_Kelarutan_Matriks,Kelarutan Matriks,Sorbitol,31,9.949999999999992
J,2.0,3.0,1.0,Sorbitol,pengujian (ANOVA)_Kelarutan_Matriks,Kelarutan Matriks,Sorbitol,32,9.849999999999998
J,3.0,3.0,1.0,Sorbitol,pengujian (ANOVA)_Kelarutan_Matriks,Kelarutan Matriks,Sorbitol,33,9.949999999999998
K,1.0,3.0,2.0,Sorbitol,pengujian (ANOVA)_Kelarutan_Matriks,Kelarutan Matriks,Sorbitol,34,4.019999999999997
K,2.0,3.0,2.0,Sorbitol,pengujian (ANOVA)_Kelarutan_Matriks,Kelarutan Matriks,Sorbitol,35,4.019999999999997
K,3.0,3.0,2.0,Sorbitol,pengujian (ANOVA)_Kelarutan_Matriks,Kelarutan Matriks,Sorbitol,36,3.979999999999997
L,1.0,3.0,3.0,Sorbitol,pengujian (ANOVA)_Kelarutan_Matriks,Kelarutan Matriks,Sorbitol,37,3.4499999999999975
L,2.0,3.0,3.0,Sorbitol,pengujian (ANOVA)_Kelarutan_Matriks,Kelarutan Matriks,Sorbitol,38,3.4999999999999996
L,3.0,3.0,3.0,Sorbitol,pengujian (ANOVA)_Kelarutan_Matriks,Kelarutan Matriks,Sorbitol,39,3.300000000000003
A,1.0,1.0,0.0,Gliserol,pengujian (ANOVA)_Kelarutan_Matriks,Kelarutan Matriks,Gliserol,44,14.399999999999991
A,2.0,1.0,0.0,Gliserol,pengujian (ANOVA)_Kelarutan_Matriks,Kelarutan Matriks,Gliserol,45,13.900000000000023
A,3.0,1.0,0.0,Gliserol,pengujian (ANOVA)_Kelarutan_Matriks,Kelarutan Matriks,Gliserol,46,14.700000000000024
B,1.0,1.0,1.0,Gliserol,pengujian (ANOVA)_Kelarutan_Matriks,Kelarutan Matriks,Gliserol,47,8.200000000000006
B,2.0,1.0,1.0,Gliserol,pengujian (ANOVA)_Kelarutan_Matriks,Kelarutan Matriks,Gliserol,48,8.299999999999997
B,3.0,1.0,1.0,Gliserol,pengujian (ANOVA)_Kelarutan_Matriks,Kelarutan Matriks,Gliserol,49,7.9999999999999964
C,1.0,1.0,2.0,Gliserol,pengujian (ANOVA)_Kelarutan_Matriks,Kelarutan Matriks,Gliserol,50,4.799999999999996
C,2.0,1.0,2.0,Gliserol,pengujian (ANOVA)_Kelarutan_Matriks,Kelarutan Matriks,Gliserol,51,4.899999999999993
C,3.0,1.0,2.0,Gliserol,pengujian (ANOVA)_Kelarutan_Matriks,Kelarutan Matriks,Gliserol,52,4.966666666666667
D,1.0,1.0,3.0,Gliserol,pengujian (ANOVA)_Kelarutan_Matriks,Kelarutan Matriks,Gliserol,53,2.200000000000002
D,2.0,1.0,3.0,Gliserol,pengujian (ANOVA)_Kelarutan_Matriks,Kelarutan Matriks,Gliserol,54,2.1999999999999966
D,3.0,1.0,3.0,Gliserol,pengujian (ANOVA)_Kelarutan_Matriks,Kelarutan Matriks,Gliserol,55,2.3249999999999993
E,1.0,2.0,0.0,Gliserol,pengujian (ANOVA)_Kelarutan_Matriks,Kelarutan Matriks,Gliserol,56,4.600000000000004
E,2.0,2.0,0.0,Gliserol,pengujian (ANOVA)_Kelarutan_Matriks,Kelarutan Matriks,Gliserol,57,4.649999999999999
E,3.0,2.0,0.0,Gliserol,pengujian (ANOVA)_Kelarutan_Matriks,Kelarutan Matriks,Gliserol,58,4.449999999999998
F,1.0,2.0,1.0,Gliserol,pengujian (ANOVA)_Kelarutan_Matriks,Kelarutan Matriks,Gliserol,59,9.933333333333326
F,2.0,2.0,1.0,Gliserol,pengujian (ANOVA)_Kelarutan_Matriks,Kelarutan Matriks,Gliserol,60,10.033333333333331
F,3.0,2.0,1.0,Gliserol,pengujian (ANOVA)_Kelarutan_Matriks,Kelarutan Matriks,Gliserol,61,9.766666666666664
G,1.0,2.0,2.0,Gliserol,pengujian (ANOVA)_Kelarutan_Matriks,Kelarutan Matriks,Gliserol,62,5.450000000000005
G,2.0,2.0,2.0,Gliserol,pengujian (ANOVA)_Kelarutan_Matriks,Kelarutan Matriks,Gliserol,63,5.499999999999994
G,3.0,2.0,2.0,Gliserol,pengujian (ANOVA)_Kelarutan_Matriks,Kelarutan Matriks,Gliserol,64,5.449999999999999
H,1.0,2.0,3.0,Gliserol,pengujian (ANOVA)_Kelarutan_Matriks,Kelarutan Matriks,Gliserol,65,2.34
H,2.0,2.0,3.0,Gliserol,pengujian (ANOVA)_Kelarutan_Matriks,Kelarutan Matriks,Gliserol,66,2.2799999999999976
H,3.0,2.0,3.0,Gliserol,pengujian (ANOVA)_Kelarutan_Matriks,Kelarutan Matriks,Gliserol,67,2.38
I,1.0,3.0,0.0,Gliserol,pengujian (ANOVA)_Kelarutan_Matriks,Kelarutan Matriks,Gliserol,68,13.233333333333327
I,2.0,3.0,0.0,Gliserol,pengujian (ANOVA)_Kelarutan_Matriks,Kelarutan Matriks,Gliserol,69,13.233333333333333
I,3.0,3.0,0.0,Gliserol,pengujian (ANOVA)_Kelarutan_Matriks,Kelarutan Matriks,Gliserol,70,13.1
J,1.0,3.0,1.0,Gliserol,pengujian (ANOVA)_Kelarutan_Matriks,Kelarutan Matriks,Gliserol,71,8.375000000000005
J,2.0,3.0,1.0,Gliserol,pengujian (ANOVA)_Kelarutan_Matriks,Kelarutan Matriks,Gliserol,72,8.274999999999999
J,3.0,3.0,1.0,Gliserol,pengujian (ANOVA)_Kelarutan_Matriks,Kelarutan Matriks,Gliserol,73,8.400000000000002
K,1.0,3.0,2.0,Gliserol,pengujian (ANOVA)_Kelarutan_Matriks,Kelarutan Matriks,Gliserol,74,3.700000000000001
K,2.0,3.0,2.0,Gliserol,pengujian (ANOVA)_Kelarutan_Matriks,Kelarutan Matriks,Gliserol,75,3.5800000000000054
K,3.0,3.0,2.0,Gliserol,pengujian (ANOVA)_Kelarutan_Matriks,Kelarutan Matriks,Gliserol,76,3.759999999999999
L,1.0,3.0,3.0,Gliserol,pengujian (ANOVA)_Kelarutan_Matriks,Kelarutan Matriks,Gliserol,77,2.2333333333333356
L,2.0,3.0,3.0,Gliserol,pengujian (ANOVA)_Kelarutan_Matriks,Kelarutan Matriks,Gliserol,78,2.2333333333333356
L,3.0,3.0,3.0,Gliserol,pengujian (ANOVA)_Kelarutan_Matriks,Kelarutan Matriks,Gliserol,79,2.316666666666663

File: biodegradable-film-anova/output/cleaned/Kelarutan.csv
Formulation,Replicate,CMC,PVA,Plasticizer,source_file,source_sheet,source_block,source_row,Kelarutan
A,1.0,1.0,0.0,Sorbitol,pengujian (ANOVA)_Kelarutan_Matriks,Kelarutan Matriks,Sorbitol,4,85.00000000000001
A,2.0,1.0,0.0,Sorbitol,pengujian (ANOVA)_Kelarutan_Matriks,Kelarutan Matriks,Sorbitol,5,85.20000000000003
A,3.0,1.0,0.0,Sorbitol,pengujian (ANOVA)_Kelarutan_Matriks,Kelarutan Matriks,Sorbitol,6,84.9
B,1.0,1.0,1.0,Sorbitol,pengujian (ANOVA)_Kelarutan_Matriks,Kelarutan Matriks,Sorbitol,7,93.65
B,2.0,1.0,1.0,Sorbitol,pengujian (ANOVA)_Kelarutan_Matriks,Kelarutan Matriks,Sorbitol,8,94.05
B,3.0,1.0,1.0,Sorbitol,pengujian (ANOVA)_Kelarutan_Matriks,Kelarutan Matriks,Sorbitol,9,93.75
C,1.0,1.0,2.0,Sorbitol,pengujian (ANOVA)_Kelarutan_Matriks,Kelarutan Matriks,Sorbitol,10,97.23333333333332
C,2.0,1.0,2.0,Sorbitol,pengujian (ANOVA)_Kelarutan_Matriks,Kelarutan Matriks,Sorbitol,11,97.16666666666666
C,3.0,1.0,2.0,Sorbitol,pengujian (ANOVA)_Kelarutan_Matriks,Kelarutan Matriks,Sorbitol,12,97.33333333333331
D,1.0,1.0,3.0,Sorbitol,pengujian (ANOVA)_Kelarutan_Matriks,Kelarutan Matriks,Sorbitol,13,97.05
D,2.0,1.0,3.0,Sorbitol,pengujian (ANOVA)_Kelarutan_Matriks,Kelarutan Matriks,Sorbitol,14,97.0
D,3.0,1.0,3.0,Sorbitol,pengujian (ANOVA)_Kelarutan_Matriks,Kelarutan Matriks,Sorbitol,15,97.025
E,1.0,2.0,0.0,Sorbitol,pengujian (ANOVA)_Kelarutan_Matriks,Kelarutan Matriks,Sorbitol,16,90.9
E,2.0,2.0,0.0,Sorbitol,pengujian (ANOVA)_Kelarutan_Matriks,Kelarutan Matriks,Sorbitol,17,91.2
E,3.0,2.0,0.0,Sorbitol,pengujian (ANOVA)_Kelarutan_Matriks,Kelarutan Matriks,Sorbitol,18,90.75
F,1.0,2.0,1.0,Sorbitol,pengujian (ANOVA)_Kelarutan_Matriks,Kelarutan Matriks,Sorbitol,19,91.06666666666666
F,2.0,2.0,1.0,Sorbitol,pengujian (ANOVA)_Kelarutan_Matriks,Kelarutan Matriks,Sorbitol,20,91.16666666666666
F,3.0,2.0,1.0,Sorbitol,pengujian (ANOVA)_Kelarutan_Matriks,Kelarutan Matriks,Sorbitol,21,91.06666666666668
G,1.0,2.0,2.0,Sorbitol,pengujian (ANOVA)_Kelarutan_Matriks,Kelarutan Matriks,Sorbitol,22,96.225
G,2.0,2.0,2.0,Sorbitol,pengujian (ANOVA)_Kelarutan_Matriks,Kelarutan Matriks,Sorbitol,23,96.175
G,3.0,2.0,2.0,Sorbitol,pengujian (ANOVA)_Kelarutan_Matriks,Kelarutan Matriks,Sorbitol,24,96.35
H,1.0,2.0,3.0,Sorbitol,pengujian (ANOVA)_Kelarutan_Matriks,Kelarutan Matriks,Sorbitol,25,97.14
H,2.0,2.0,3.0,Sorbitol,pengujian (ANOVA)_Kelarutan_Matriks,Kelarutan Matriks,Sorbitol,26,97.1
H,3.0,2.0,3.0,Sorbitol,pengujian (ANOVA)_Kelarutan_Matriks,Kelarutan Matriks,Sorbitol,27,97.18
I,1.0,3.0,0.0,Sorbitol,pengujian (ANOVA)_Kelarutan_Matriks,Kelarutan Matriks,Sorbitol,28,86.23333333333333
I,2.0,3.0,0.0,Sorbitol,pengujian (ANOVA)_Kelarutan_Matriks,Kelarutan Matriks,Sorbitol,29,86.19999999999999
I,3.0,3.0,0.0,Sorbitol,pengujian (ANOVA)_Kelarutan_Matriks,Kelarutan Matriks,Sorbitol,30,86.26666666666667
J,1.0,3.0,1.0,Sorbitol,pengujian (ANOVA)_Kelarutan_Matriks,Kelarutan Matriks,Sorbitol,31,90.05000000000001
J,2.0,3.0,1.0,Sorbitol,pengujian (ANOVA)_Kelarutan_Matriks,Kelarutan Matriks,Sorbitol,32,90.15
J,3.0,3.0,1.0,Sorbitol,pengujian (ANOVA)_Kelarutan_Matriks,Kelarutan Matriks,Sorbitol,33,90.05
K,1.0,3.0,2.0,Sorbitol,pengujian (ANOVA)_Kelarutan_Matriks,Kelarutan Matriks,Sorbitol,34,95.98
K,2.0,3.0,2.0,Sorbitol,pengujian (ANOVA)_Kelarutan_Matriks,Kelarutan Matriks,Sorbitol,35,95.98
K,3.0,3.0,2.0,Sorbitol,pengujian (ANOVA)_Kelarutan_Matriks,Kelarutan Matriks,Sorbitol,36,96.02
L,1.0,3.0,3.0,Sorbitol,pengujian (ANOVA)_Kelarutan_Matriks,Kelarutan Matriks,Sorbitol,37,96.55
L,2.0,3.0,3.0,Sorbitol,pengujian (ANOVA)_Kelarutan_Matriks,Kelarutan Matriks,Sorbitol,38,96.5
L,3.0,3.0,3.0,Sorbitol,pengujian (ANOVA)_Kelarutan_Matriks,Kelarutan Matriks,Sorbitol,39,96.7
A,1.0,1.0,0.0,Gliserol,pengujian (ANOVA)_Kelarutan_Matriks,Kelarutan Matriks,Gliserol,44,85.60000000000001
A,2.0,1.0,0.0,Gliserol,pengujian (ANOVA)_Kelarutan_Matriks,Kelarutan Matriks,Gliserol,45,86.09999999999998
A,3.0,1.0,0.0,Gliserol,pengujian (ANOVA)_Kelarutan_Matriks,Kelarutan Matriks,Gliserol,46,85.29999999999998
B,1.0,1.0,1.0,Gliserol,pengujian (ANOVA)_Kelarutan_Matriks,Kelarutan Matriks,Gliserol,47,91.8
B,2.0,1.0,1.0,Gliserol,pengujian (ANOVA)_Kelarutan_Matriks,Kelarutan Matriks,Gliserol,48,91.7
B,3.0,1.0,1.0,Gliserol,pengujian (ANOVA)_Kelarutan_Matriks,Kelarutan Matriks,Gliserol,49,92.0
C,1.0,1.0,2.0,Gliserol,pengujian (ANOVA)_Kelarutan_Matriks,Kelarutan Matriks,Gliserol,50,95.2
C,2.0,1.0,2.0,Gliserol,pengujian (ANOVA)_Kelarutan_Matriks,Kelarutan Matriks,Gliserol,51,95.1
C,3.0,1.0,2.0,Gliserol,pengujian (ANOVA)_Kelarutan_Matriks,Kelarutan Matriks,Gliserol,52,95.03333333333332
D,1.0,1.0,3.0,Gliserol,pengujian (ANOVA)_Kelarutan_Matriks,Kelarutan Matriks,Gliserol,53,97.8
D,2.0,1.0,3.0,Gliserol,pengujian (ANOVA)_Kelarutan_Matriks,Kelarutan Matriks,Gliserol,54,97.8
D,3.0,1.0,3.0,Gliserol,pengujian (ANOVA)_Kelarutan_Matriks,Kelarutan Matriks,Gliserol,55,97.675
E,1.0,2.0,0.0,Gliserol,pengujian (ANOVA)_Kelarutan_Matriks,Kelarutan Matriks,Gliserol,56,95.4
E,2.0,2.0,0.0,Gliserol,pengujian (ANOVA)_Kelarutan_Matriks,Kelarutan Matriks,Gliserol,57,95.35
E,3.0,2.0,0.0,Gliserol,pengujian (ANOVA)_Kelarutan_Matriks,Kelarutan Matriks,Gliserol,58,95.55
F,1.0,2.0,1.0,Gliserol,pengujian (ANOVA)_Kelarutan_Matriks,Kelarutan Matriks,Gliserol,59,90.06666666666668
F,2.0,2.0,1.0,Gliserol,pengujian (ANOVA)_Kelarutan_Matriks,Kelarutan Matriks,Gliserol,60,89.96666666666667
F,3.0,2.0,1.0,Gliserol,pengujian (ANOVA)_Kelarutan_Matriks,Kelarutan Matriks,Gliserol,61,90.23333333333332
G,1.0,2.0,2.0,Gliserol,pengujian (ANOVA)_Kelarutan_Matriks,Kelarutan Matriks,Gliserol,62,94.55
G,2.0,2.0,2.0,Gliserol,pengujian (ANOVA)_Kelarutan_Matriks,Kelarutan Matriks,Gliserol,63,94.5
G,3.0,2.0,2.0,Gliserol,pengujian (ANOVA)_Kelarutan_Matriks,Kelarutan Matriks,Gliserol,64,94.55
H,1.0,2.0,3.0,Gliserol,pengujian (ANOVA)_Kelarutan_Matriks,Kelarutan Matriks,Gliserol,65,97.66
H,2.0,2.0,3.0,Gliserol,pengujian (ANOVA)_Kelarutan_Matriks,Kelarutan Matriks,Gliserol,66,97.72
H,3.0,2.0,3.0,Gliserol,pengujian (ANOVA)_Kelarutan_Matriks,Kelarutan Matriks,Gliserol,67,97.62
I,1.0,3.0,0.0,Gliserol,pengujian (ANOVA)_Kelarutan_Matriks,Kelarutan Matriks,Gliserol,68,86.76666666666668
I,2.0,3.0,0.0,Gliserol,pengujian (ANOVA)_Kelarutan_Matriks,Kelarutan Matriks,Gliserol,69,86.76666666666667
I,3.0,3.0,0.0,Gliserol,pengujian (ANOVA)_Kelarutan_Matriks,Kelarutan Matriks,Gliserol,70,86.9
J,1.0,3.0,1.0,Gliserol,pengujian (ANOVA)_Kelarutan_Matriks,Kelarutan Matriks,Gliserol,71,91.625
J,2.0,3.0,1.0,Gliserol,pengujian (ANOVA)_Kelarutan_Matriks,Kelarutan Matriks,Gliserol,72,91.725
J,3.0,3.0,1.0,Gliserol,pengujian (ANOVA)_Kelarutan_Matriks,Kelarutan Matriks,Gliserol,73,91.6
K,1.0,3.0,2.0,Gliserol,pengujian (ANOVA)_Kelarutan_Matriks,Kelarutan Matriks,Gliserol,74,96.3
K,2.0,3.0,2.0,Gliserol,pengujian (ANOVA)_Kelarutan_Matriks,Kelarutan Matriks,Gliserol,75,96.42
K,3.0,3.0,2.0,Gliserol,pengujian (ANOVA)_Kelarutan_Matriks,Kelarutan Matriks,Gliserol,76,96.24
L,1.0,3.0,3.0,Gliserol,pengujian (ANOVA)_Kelarutan_Matriks,Kelarutan Matriks,Gliserol,77,97.76666666666668
L,2.0,3.0,3.0,Gliserol,pengujian (ANOVA)_Kelarutan_Matriks,Kelarutan Matriks,Gliserol,78,97.76666666666668
L,3.0,3.0,3.0,Gliserol,pengujian (ANOVA)_Kelarutan_Matriks,Kelarutan Matriks,Gliserol,79,97.68333333333334

File: biodegradable-film-anova/output/cleaned/Opasitas.csv
Formulation,Replicate,CMC,PVA,Plasticizer,source_file,source_sheet,source_block,source_row,Opasitas
B,1,1,1,Sorbitol,pengujian (ANOVA)_Opasitas,Opasitas,Sorbitol,3,1.4939759036144578
B,2,1,1,Sorbitol,pengujian (ANOVA)_Opasitas,Opasitas,Sorbitol,4,1.5180722891566265
B,3,1,1,Sorbitol,pengujian (ANOVA)_Opasitas,Opasitas,Sorbitol,5,1.469879518072289
C,1,1,2,Sorbitol,pengujian (ANOVA)_Opasitas,Opasitas,Sorbitol,6,1.631578947368421
C,2,1,2,Sorbitol,pengujian (ANOVA)_Opasitas,Opasitas,Sorbitol,7,1.6578947368421053
C,3,1,2,Sorbitol,pengujian (ANOVA)_Opasitas,Opasitas,Sorbitol,8,1.6052631578947367
D,1,1,3,Sorbitol,pengujian (ANOVA)_Opasitas,Opasitas,Sorbitol,9,1.8095238095238095
D,2,1,3,Sorbitol,pengujian (ANOVA)_Opasitas,Opasitas,Sorbitol,10,1.8333333333333337
D,3,1,3,Sorbitol,pengujian (ANOVA)_Opasitas,Opasitas,Sorbitol,11,1.7857142857142858
G,1,2,2,Sorbitol,pengujian (ANOVA)_Opasitas,Opasitas,Sorbitol,12,1.8584070796460177
G,2,2,2,Sorbitol,pengujian (ANOVA)_Opasitas,Opasitas,Sorbitol,13,1.8761061946902653
G,3,2,2,Sorbitol,pengujian (ANOVA)_Opasitas,Opasitas,Sorbitol,14,1.8407079646017697
H,1,2,3,Sorbitol,pengujian (ANOVA)_Opasitas,Opasitas,Sorbitol,15,1.9402985074626864
H,2,2,3,Sorbitol,pengujian (ANOVA)_Opasitas,Opasitas,Sorbitol,16,1.958955223880597
H,3,2,3,Sorbitol,pengujian (ANOVA)_Opasitas,Opasitas,Sorbitol,17,1.921641791044776
J,1,3,1,Sorbitol,pengujian (ANOVA)_Opasitas,Opasitas,Sorbitol,18,2.142857142857143
J,2,3,1,Sorbitol,pengujian (ANOVA)_Opasitas,Opasitas,Sorbitol,19,2.157142857142857
J,3,3,1,Sorbitol,pengujian (ANOVA)_Opasitas,Opasitas,Sorbitol,20,2.128571428571428
K,1,3,2,Sorbitol,pengujian (ANOVA)_Opasitas,Opasitas,Sorbitol,21,2.347826086956522
K,2,3,2,Sorbitol,pengujian (ANOVA)_Opasitas,Opasitas,Sorbitol,22,2.3043478260869565
K,3,3,2,Sorbitol,pengujian (ANOVA)_Opasitas,Opasitas,Sorbitol,23,2.391304347826087
L,1,3,3,Sorbitol,pengujian (ANOVA)_Opasitas,Opasitas,Sorbitol,24,2.526315789473684
L,2,3,3,Sorbitol,pengujian (ANOVA)_Opasitas,Opasitas,Sorbitol,25,2.5473684210526315
L,3,3,3,Sorbitol,pengujian (ANOVA)_Opasitas,Opasitas,Sorbitol,26,2.5105263157894737
B,1,1,1,Gliserol,pengujian (ANOVA)_Opasitas,Opasitas,Gliserol,30,1.3541666666666667
B,2,1,1,Gliserol,pengujian (ANOVA)_Opasitas,Opasitas,Gliserol,31,1.3958333333333337
B,3,1,1,Gliserol,pengujian (ANOVA)_Opasitas,Opasitas,Gliserol,32,1.3125
C,1,1,2,Gliserol,pengujian (ANOVA)_Opasitas,Opasitas,Gliserol,33,1.523809523809524
C,2,1,2,Gliserol,pengujian (ANOVA)_Opasitas,Opasitas,Gliserol,34,1.542857142857143
C,3,1,2,Gliserol,pengujian (ANOVA)_Opasitas,Opasitas,Gliserol,35,1.5047619047619047
D,1,1,3,Gliserol,pengujian (ANOVA)_Opasitas,Opasitas,Gliserol,36,0.9466666666666668
D,2,1,3,Gliserol,pengujian (ANOVA)_Opasitas,Opasitas,Gliserol,37,0.9666666666666668
D,3,1,3,Gliserol,pengujian (ANOVA)_Opasitas,Opasitas,Gliserol,38,0.9333333333333336
F,1,2,1,Gliserol,pengujian (ANOVA)_Opasitas,Opasitas,Gliserol,39,1.8367346938775508
F,2,2,1,Gliserol,pengujian (ANOVA)_Opasitas,Opasitas,Gliserol,40,1.857142857142857
F,3,2,1,Gliserol,pengujian (ANOVA)_Opasitas,Opasitas,Gliserol,41,1.8163265306122447
G,1,2,2,Gliserol,pengujian (ANOVA)_Opasitas,Opasitas,Gliserol,42,1.9166666666666667
G,2,2,2,Gliserol,pengujian (ANOVA)_Opasitas,Opasitas,Gliserol,43,1.9583333333333333
G,3,2,2,Gliserol,pengujian (ANOVA)_Opasitas,Opasitas,Gliserol,44,1.875
H,1,2,3,Gliserol,pengujian (ANOVA)_Opasitas,Opasitas,Gliserol,45,2.035714285714285
H,2,2,3,Gliserol,pengujian (ANOVA)_Opasitas,Opasitas,Gliserol,46,2.057142857142857
H,3,2,3,Gliserol,pengujian (ANOVA)_Opasitas,Opasitas,Gliserol,47,2.014285714285714
J,1,3,1,Gliserol,pengujian (ANOVA)_Opasitas,Opasitas,Gliserol,48,2.26027397260274
J,2,3,1,Gliserol,pengujian (ANOVA)_Opasitas,Opasitas,Gliserol,49,2.301369863013699
J,3,3,1,Gliserol,pengujian (ANOVA)_Opasitas,Opasitas,Gliserol,50,2.219178082191781
K,1,3,2,Gliserol,pengujian (ANOVA)_Opasitas,Opasitas,Gliserol,51,2.424242424242424
K,2,3,2,Gliserol,pengujian (ANOVA)_Opasitas,Opasitas,Gliserol,52,2.4494949494949494
K,3,3,2,Gliserol,pengujian (ANOVA)_Opasitas,Opasitas,Gliserol,53,2.398989898989899
L,1,3,3,Gliserol,pengujian (ANOVA)_Opasitas,Opasitas,Gliserol,54,2.592592592592593
L,2,3,3,Gliserol,pengujian (ANOVA)_Opasitas,Opasitas,Gliserol,55,2.638888888888889
L,3,3,3,Gliserol,pengujian (ANOVA)_Opasitas,Opasitas,Gliserol,56,2.5462962962962967

File: biodegradable-film-anova/output/cleaned/Solubilitas.csv
Formulation,Replicate,CMC,PVA,Plasticizer,source_file,source_sheet,source_block,source_row,Solubilitas
B,1,1,1,Sorbitol,pengujian (ANOVA)_Solubilitas,Solubilitas,Sorbitol,3,0.6202531645569617
B,2,1,1,Sorbitol,pengujian (ANOVA)_Solubilitas,Solubilitas,Sorbitol,4,0.617283950617285
B,3,1,1,Sorbitol,pengujian (ANOVA)_Solubilitas,Solubilitas,Sorbitol,5,0.6351351351351363
C,1,1,2,Sorbitol,pengujian (ANOVA)_Solubilitas,Solubilitas,Sorbitol,6,0.5918367346938772
C,2,1,2,Sorbitol,pengujian (ANOVA)_Solubilitas,Solubilitas,Sorbitol,7,0.6041666666666686
C,3,1,2,Sorbitol,pengujian (ANOVA)_Solubilitas,Solubilitas,Sorbitol,8,0.5918367346938772
D,1,1,3,Sorbitol,pengujian (ANOVA)_Solubilitas,Solubilitas,Sorbitol,9,0.3813559322033902
D,2,1,3,Sorbitol,pengujian (ANOVA)_Solubilitas,Solubilitas,Sorbitol,10,0.3750000000000003
D,3,1,3,Sorbitol,pengujian (ANOVA)_Solubilitas,Solubilitas,Sorbitol,11,0.3697478991596642
G,1,2,2,Sorbitol,pengujian (ANOVA)_Solubilitas,Solubilitas,Sorbitol,12,0.5217391304347838
G,2,2,2,Sorbitol,pengujian (ANOVA)_Solubilitas,Solubilitas,Sorbitol,13,0.5289855072463773
G,3,2,2,Sorbitol,pengujian (ANOVA)_Solubilitas,Solubilitas,Sorbitol,14,0.5214285714285702
H,1,2,3,Sorbitol,pengujian (ANOVA)_Solubilitas,Solubilitas,Sorbitol,15,0.3359375000000003
H,2,2,3,Sorbitol,pengujian (ANOVA)_Solubilitas,Solubilitas,Sorbitol,16,0.3333333333333327
H,3,2,3,Sorbitol,pengujian (ANOVA)_Solubilitas,Solubilitas,Sorbitol,17,0.3333333333333327
J,1,3,1,Sorbitol,pengujian (ANOVA)_Solubilitas,Solubilitas,Sorbitol,18,0.4032786885245903
J,2,3,1,Sorbitol,pengujian (ANOVA)_Solubilitas,Solubilitas,Sorbitol,19,0.3933333333333327
J,3,3,1,Sorbitol,pengujian (ANOVA)_Solubilitas,Solubilitas,Sorbitol,20,0.4072847682119203
K,1,3,2,Sorbitol,pengujian (ANOVA)_Solubilitas,Solubilitas,Sorbitol,21,0.345
K,2,3,2,Sorbitol,pengujian (ANOVA)_Solubilitas,Solubilitas,Sorbitol,22,0.3383084577114428
K,3,3,2,Sorbitol,pengujian (ANOVA)_Solubilitas,Solubilitas,Sorbitol,23,0.3399999999999994
L,1,3,3,Sorbitol,pengujian (ANOVA)_Solubilitas,Solubilitas,Sorbitol,24,0.3177083333333333
L,2,3,3,Sorbitol,pengujian (ANOVA)_Solubilitas,Solubilitas,Sorbitol,25,0.3177083333333333
L,3,3,3,Sorbitol,pengujian (ANOVA)_Solubilitas,Solubilitas,Sorbitol,26,0.3157894736842111
B,1,1,1,Gliserol,pengujian (ANOVA)_Solubilitas,Solubilitas,Gliserol,30,0.6886792452830155
B,2,1,1,Gliserol,pengujian (ANOVA)_Solubilitas,Solubilitas,Gliserol,31,0.6822429906542054
B,3,1,1,Gliserol,pengujian (ANOVA)_Solubilitas,Solubilitas,Gliserol,32,0.6886792452830196
C,1,1,2,Gliserol,pengujian (ANOVA)_Solubilitas,Solubilitas,Gliserol,33,0.5789473684210523
C,2,1,2,Gliserol,pengujian (ANOVA)_Solubilitas,Solubilitas,Gliserol,34,0.5740740740740716
C,3,1,2,Gliserol,pengujian (ANOVA)_Solubilitas,Solubilitas,Gliserol,35,0.5689655172413809
D,1,1,3,Gliserol,pengujian (ANOVA)_Solubilitas,Solubilitas,Gliserol,36,0.5263157894736837
D,2,1,3,Gliserol,pengujian (ANOVA)_Solubilitas,Solubilitas,Gliserol,37,0.5352112676056318
D,3,1,3,Gliserol,pengujian (ANOVA)_Solubilitas,Solubilitas,Gliserol,38,0.5384615384615409
F,1,2,1,Gliserol,pengujian (ANOVA)_Solubilitas,Solubilitas,Gliserol,39,0.6449704142011845
F,2,2,1,Gliserol,pengujian (ANOVA)_Solubilitas,Solubilitas,Gliserol,40,0.6449704142011832
F,3,2,1,Gliserol,pengujian (ANOVA)_Solubilitas,Solubilitas,Gliserol,41,0.6529411764705899
G,1,2,2,Gliserol,pengujian (ANOVA)_Solubilitas,Solubilitas,Gliserol,42,0.562500000000001
G,2,2,2,Gliserol,pengujian (ANOVA)_Solubilitas,Solubilitas,Gliserol,43,0.5555555555555551
G,3,2,2,Gliserol,pengujian (ANOVA)_Solubilitas,Solubilitas,Gliserol,44,0.5432098765432081
H,1,2,3,Gliserol,pengujian (ANOVA)_Solubilitas,Solubilitas,Gliserol,45,0.513513513513516
H,2,2,3,Gliserol,pengujian (ANOVA)_Solubilitas,Solubilitas,Gliserol,46,0.5256410256410267
H,3,2,3,Gliserol,pengujian (ANOVA)_Solubilitas,Solubilitas,Gliserol,47,0.5263157894736837
J,1,3,1,Gliserol,pengujian (ANOVA)_Solubilitas,Solubilitas,Gliserol,48,0.6648936170212769
J,2,3,1,Gliserol,pengujian (ANOVA)_Solubilitas,Solubilitas,Gliserol,49,0.6631016042780752
J,3,3,1,Gliserol,pengujian (ANOVA)_Solubilitas,Solubilitas,Gliserol,50,0.6648936170212769
K,1,3,2,Gliserol,pengujian (ANOVA)_Solubilitas,Solubilitas,Gliserol,51,0.5094339622641505
K,2,3,2,Gliserol,pengujian (ANOVA)_Solubilitas,Solubilitas,Gliserol,52,0.5096774193548411
K,3,3,2,Gliserol,pengujian (ANOVA)_Solubilitas,Solubilitas,Gliserol,53,0.5031055900621114
L,1,3,3,Gliserol,pengujian (ANOVA)_Solubilitas,Solubilitas,Gliserol,54,0.5531914893617017
L,2,3,3,Gliserol,pengujian (ANOVA)_Solubilitas,Solubilitas,Gliserol,55,0.5543478260869573
L,3,3,3,Gliserol,pengujian (ANOVA)_Solubilitas,Solubilitas,Gliserol,56,0.5473684210526347

File: biodegradable-film-anova/output/cleaned/UTS.csv
Formulation,Replicate,CMC,PVA,Plasticizer,source_file,source_sheet,source_block,source_row,UTS
B,1,1,1,Sorbitol,pengujian (ANOVA)_UTS_&_elong,UTS & elong,Sorbitol,3,0.3012048192771084
B,2,1,1,Sorbitol,pengujian (ANOVA)_UTS_&_elong,UTS & elong,Sorbitol,4,0.36144578313253
B,3,1,1,Sorbitol,pengujian (ANOVA)_UTS_&_elong,UTS & elong,Sorbitol,5,0.180722891566265
C,1,1,2,Sorbitol,pengujian (ANOVA)_UTS_&_elong,UTS & elong,Sorbitol,6,1.0526315789473684
C,2,1,2,Sorbitol,pengujian (ANOVA)_UTS_&_elong,UTS & elong,Sorbitol,7,1.5789473684210529
C,3,1,2,Sorbitol,pengujian (ANOVA)_UTS_&_elong,UTS & elong,Sorbitol,8,1.0526315789473684
D,1,1,3,Sorbitol,pengujian (ANOVA)_UTS_&_elong,UTS & elong,Sorbitol,9,3.333333333333333
D,2,1,3,Sorbitol,pengujian (ANOVA)_UTS_&_elong,UTS & elong,Sorbitol,10,4.285714285714286
D,3,1,3,Sorbitol,pengujian (ANOVA)_UTS_&_elong,UTS & elong,Sorbitol,11,4.761904761904762
G,1,2,2,Sorbitol,pengujian (ANOVA)_UTS_&_elong,UTS & elong,Sorbitol,12,1.7699115044247786
G,2,2,2,Sorbitol,pengujian (ANOVA)_UTS_&_elong,UTS & elong,Sorbitol,13,1.7699115044247786
G,3,2,2,Sorbitol,pengujian (ANOVA)_UTS_&_elong,UTS & elong,Sorbitol,14,0.8849557522123893
H,1,2,3,Sorbitol,pengujian (ANOVA)_UTS_&_elong,UTS & elong,Sorbitol,15,1.8656716417910448
H,2,2,3,Sorbitol,pengujian (ANOVA)_UTS_&_elong,UTS & elong,Sorbitol,16,1.4925373134328357
H,3,2,3,Sorbitol,pengujian (ANOVA)_UTS_&_elong,UTS & elong,Sorbitol,17,1.4925373134328357
J,1,3,1,Sorbitol,pengujian (ANOVA)_UTS_&_elong,UTS & elong,Sorbitol,18,0.9523809523809524
J,2,3,1,Sorbitol,pengujian (ANOVA)_UTS_&_elong,UTS & elong,Sorbitol,19,0.4761904761904761
J,3,3,1,Sorbitol,pengujian (ANOVA)_UTS_&_elong,UTS & elong,Sorbitol,20,0.9523809523809524
K,1,3,2,Sorbitol,pengujian (ANOVA)_UTS_&_elong,UTS & elong,Sorbitol,21,2.6086956521739126
K,2,3,2,Sorbitol,pengujian (ANOVA)_UTS_&_elong,UTS & elong,Sorbitol,22,1.7391304347826084
K,3,3,2,Sorbitol,pengujian (ANOVA)_UTS_&_elong,UTS & elong,Sorbitol,23,1.7391304347826084
L,1,3,3,Sorbitol,pengujian (ANOVA)_UTS_&_elong,UTS & elong,Sorbitol,24,2.6315789473684212
L,2,3,3,Sorbitol,pengujian (ANOVA)_UTS_&_elong,UTS & elong,Sorbitol,25,2.1052631578947367
L,3,3,3,Sorbitol,pengujian (ANOVA)_UTS_&_elong,UTS & elong,Sorbitol,26,2.1052631578947367
B,1,1,1,Gliserol,pengujian (ANOVA)_UTS_&_elong,UTS & elong,Gliserol,31,0.9375
B,2,1,1,Gliserol,pengujian (ANOVA)_UTS_&_elong,UTS & elong,Gliserol,32,1.5416666666666667
B,3,1,1,Gliserol,pengujian (ANOVA)_UTS_&_elong,UTS & elong,Gliserol,33,0.2083333333333333
C,1,1,2,Gliserol,pengujian (ANOVA)_UTS_&_elong,UTS & elong,Gliserol,34,0.9523809523809524
C,2,1,2,Gliserol,pengujian (ANOVA)_UTS_&_elong,UTS & elong,Gliserol,35,0.9523809523809524
C,3,1,2,Gliserol,pengujian (ANOVA)_UTS_&_elong,UTS & elong,Gliserol,36,0.9523809523809524
D,1,1,3,Gliserol,pengujian (ANOVA)_UTS_&_elong,UTS & elong,Gliserol,37,3.3333333333333335
D,2,1,3,Gliserol,pengujian (ANOVA)_UTS_&_elong,UTS & elong,Gliserol,38,3.3333333333333335
D,3,1,3,Gliserol,pengujian (ANOVA)_UTS_&_elong,UTS & elong,Gliserol,39,2.6666666666666665
F,1,2,1,Gliserol,pengujian (ANOVA)_UTS_&_elong,UTS & elong,Gliserol,40,2.1052631578947367
F,2,2,1,Gliserol,pengujian (ANOVA)_UTS_&_elong,UTS & elong,Gliserol,41,2.1052631578947367
F,3,2,1,Gliserol,pengujian (ANOVA)_UTS_&_elong,UTS & elong,Gliserol,42,2.1052631578947367
G,1,2,2,Gliserol,pengujian (ANOVA)_UTS_&_elong,UTS & elong,Gliserol,43,0.8333333333333334
G,2,2,2,Gliserol,pengujian (ANOVA)_UTS_&_elong,UTS & elong,Gliserol,44,1.6666666666666667
G,3,2,2,Gliserol,pengujian (ANOVA)_UTS_&_elong,UTS & elong,Gliserol,45,0.8333333333333334
H,1,2,3,Gliserol,pengujian (ANOVA)_UTS_&_elong,UTS & elong,Gliserol,46,2.142857142857143
H,2,2,3,Gliserol,pengujian (ANOVA)_UTS_&_elong,UTS & elong,Gliserol,47,1.4285714285714284
H,3,2,3,Gliserol,pengujian (ANOVA)_UTS_&_elong,UTS & elong,Gliserol,48,2.142857142857143
J,1,3,1,Gliserol,pengujian (ANOVA)_UTS_&_elong,UTS & elong,Gliserol,49,1.36986301369863
J,2,3,1,Gliserol,pengujian (ANOVA)_UTS_&_elong,UTS & elong,Gliserol,50,1.36986301369863
J,3,3,1,Gliserol,pengujian (ANOVA)_UTS_&_elong,UTS & elong,Gliserol,51,1.36986301369863
K,1,3,2,Gliserol,pengujian (ANOVA)_UTS_&_elong,UTS & elong,Gliserol,52,0.5050505050505051
K,2,3,2,Gliserol,pengujian (ANOVA)_UTS_&_elong,UTS & elong,Gliserol,53,0.5050505050505051
K,3,3,2,Gliserol,pengujian (ANOVA)_UTS_&_elong,UTS & elong,Gliserol,54,0.5050505050505051
L,1,3,3,Gliserol,pengujian (ANOVA)_UTS_&_elong,UTS & elong,Gliserol,55,0.9259259259259258
L,2,3,3,Gliserol,pengujian (ANOVA)_UTS_&_elong,UTS & elong,Gliserol,56,0.9259259259259258
L,3,3,3,Gliserol,pengujian (ANOVA)_UTS_&_elong,UTS & elong,Gliserol,57,0.9259259259259258

File: biodegradable-film-anova/output/cleaned/WVTR.csv
Formulation,Replicate,CMC,PVA,Plasticizer,source_file,source_sheet,source_block,source_row,WVTR
B,1,1,1,Sorbitol,pengujian (ANOVA)_WVTR,WVTR,Sorbitol,3,12.992251226485246
B,2,1,1,Sorbitol,pengujian (ANOVA)_WVTR,WVTR,Sorbitol,4,11.548667756874066
B,3,1,1,Sorbitol,pengujian (ANOVA)_WVTR,WVTR,Sorbitol,5,12.118887521193257
C,1,1,2,Sorbitol,pengujian (ANOVA)_WVTR,WVTR,Sorbitol,6,10.82687602207104
C,2,1,2,Sorbitol,pengujian (ANOVA)_WVTR,WVTR,Sorbitol,7,12.270459491677093
C,3,1,2,Sorbitol,pengujian (ANOVA)_WVTR,WVTR,Sorbitol,8,11.017766318618635
D,1,1,3,Sorbitol,pengujian (ANOVA)_WVTR,WVTR,Sorbitol,9,7.21791734804565
D,2,1,3,Sorbitol,pengujian (ANOVA)_WVTR,WVTR,Sorbitol,10,6.496125613242623
D,3,1,3,Sorbitol,pengujian (ANOVA)_WVTR,WVTR,Sorbitol,11,5.774333878439597
G,1,2,2,Sorbitol,pengujian (ANOVA)_WVTR,WVTR,Sorbitol,12,11.548667756879194
G,2,2,2,Sorbitol,pengujian (ANOVA)_WVTR,WVTR,Sorbitol,13,10.105084287268014
G,3,2,2,Sorbitol,pengujian (ANOVA)_WVTR,WVTR,Sorbitol,14,11.361457051120356
H,1,2,3,Sorbitol,pengujian (ANOVA)_WVTR,WVTR,Sorbitol,15,5.774333878439597
H,2,2,3,Sorbitol,pengujian (ANOVA)_WVTR,WVTR,Sorbitol,16,6.496125613242623
H,3,2,3,Sorbitol,pengujian (ANOVA)_WVTR,WVTR,Sorbitol,17,5.508883159311765
J,1,3,1,Sorbitol,pengujian (ANOVA)_WVTR,WVTR,Sorbitol,18,8.661500817656831
J,2,3,1,Sorbitol,pengujian (ANOVA)_WVTR,WVTR,Sorbitol,19,7.21791734804565
J,3,3,1,Sorbitol,pengujian (ANOVA)_WVTR,WVTR,Sorbitol,20,7.939709082853805
K,1,3,2,Sorbitol,pengujian (ANOVA)_WVTR,WVTR,Sorbitol,21,6.496125613242623
K,2,3,2,Sorbitol,pengujian (ANOVA)_WVTR,WVTR,Sorbitol,22,5.774333878439597
K,3,3,2,Sorbitol,pengujian (ANOVA)_WVTR,WVTR,Sorbitol,23,7.574304700745111
L,1,3,3,Sorbitol,pengujian (ANOVA)_WVTR,WVTR,Sorbitol,24,5.774333878439597
L,2,3,3,Sorbitol,pengujian (ANOVA)_WVTR,WVTR,Sorbitol,25,4.820272764394736
L,3,3,3,Sorbitol,pengujian (ANOVA)_WVTR,WVTR,Sorbitol,26,6.496125613242623
B,1,1,1,Gliserol,pengujian (ANOVA)_WVTR,WVTR,Gliserol,30,14.391178931422708
B,2,1,1,Gliserol,pengujian (ANOVA)_WVTR,WVTR,Gliserol,31,14.460818293184207
B,3,1,1,Gliserol,pengujian (ANOVA)_WVTR,WVTR,Gliserol,32,12.992251226480118
C,1,1,2,Gliserol,pengujian (ANOVA)_WVTR,WVTR,Gliserol,33,12.992251226485246
C,2,1,2,Gliserol,pengujian (ANOVA)_WVTR,WVTR,Gliserol,34,11.361457051120356
C,3,1,2,Gliserol,pengujian (ANOVA)_WVTR,WVTR,Gliserol,35,11.548667756874066
D,1,1,3,Gliserol,pengujian (ANOVA)_WVTR,WVTR,Gliserol,36,11.017766318618635
D,2,1,3,Gliserol,pengujian (ANOVA)_WVTR,WVTR,Gliserol,37,10.105084287268014
D,3,1,3,Gliserol,pengujian (ANOVA)_WVTR,WVTR,Gliserol,38,11.361457051120356
F,1,2,1,Gliserol,pengujian (ANOVA)_WVTR,WVTR,Gliserol,39,13.7140429612934
F,2,2,1,Gliserol,pengujian (ANOVA)_WVTR,WVTR,Gliserol,40,12.27045949168222
F,3,2,1,Gliserol,pengujian (ANOVA)_WVTR,WVTR,Gliserol,41,13.772207898272072
G,1,2,2,Gliserol,pengujian (ANOVA)_WVTR,WVTR,Gliserol,42,12.118887521193257
G,2,2,2,Gliserol,pengujian (ANOVA)_WVTR,WVTR,Gliserol,43,10.82687602207104
G,3,2,2,Gliserol,pengujian (ANOVA)_WVTR,WVTR,Gliserol,44,12.27045949168222
H,1,2,3,Gliserol,pengujian (ANOVA)_WVTR,WVTR,Gliserol,45,10.105084287262883
H,2,2,3,Gliserol,pengujian (ANOVA)_WVTR,WVTR,Gliserol,46,11.017766318618635
H,3,2,3,Gliserol,pengujian (ANOVA)_WVTR,WVTR,Gliserol,47,10.60402658104746
J,1,3,1,Gliserol,pengujian (ANOVA)_WVTR,WVTR,Gliserol,48,12.992251226485246
J,2,3,1,Gliserol,pengujian (ANOVA)_WVTR,WVTR,Gliserol,49,14.435834696096428
J,3,3,1,Gliserol,pengujian (ANOVA)_WVTR,WVTR,Gliserol,50,13.083597503359936
K,1,3,2,Gliserol,pengujian (ANOVA)_WVTR,WVTR,Gliserol,51,10.60402658104746
K,2,3,2,Gliserol,pengujian (ANOVA)_WVTR,WVTR,Gliserol,52,10.82687602206591
K,3,3,2,Gliserol,pengujian (ANOVA)_WVTR,WVTR,Gliserol,53,9.383292552459858
L,1,3,3,Gliserol,pengujian (ANOVA)_WVTR,WVTR,Gliserol,54,10.329155923701608
L,2,3,3,Gliserol,pengujian (ANOVA)_WVTR,WVTR,Gliserol,55,11.361457051120356
L,3,3,3,Gliserol,pengujian (ANOVA)_WVTR,WVTR,Gliserol,56,10.105084287268014
